Repository: Wang-Theo/rebound_prediction

# Ords280卷绕电芯辊压段负极厚度反弹预测模型

## 预测量
- 最终厚度

## 相关变量
1. 辊压速度
2. 轧制力
3. 起始厚度
4. 辊缝
5. 存储时间

## 大规模数采实验 - 数据集

## 数据预处理
运行 `data_preprocess.py`

## 数据模型训练
运行 `data_training.py`

File: datas/second_round/processed/processed_E3L2BC2432.csv
batch_num,time,thickness_average,roll_length,speed,meter,gapDR,gapOP,MES_pressureDR,MES_pressureOP,thickness_average_second,time_gap
E3L2BC2431,2024-03-21 00:24:33,139.71,1964.4900000000016,25.5,28.6,470.75,597.65,13.52218,13.18795,145.29317908440007,39.5
E3L2BC2431,2024-03-21 00:24:38,139.52,5959.299999999999,50.0,31.95,467.75,596.83,14.12622,13.60639,145.9537419354839,39.5
E3L2BC2431,2024-03-21 00:24:43,140.17,10067.919999999998,49.96,36.88,467.75,599.83,14.51456,13.76012,144.17441560552695,39.5
E3L2BC2431,2024-03-21 00:24:48,139.56,14173.269999999997,50.0,40.62,467.75,599.83,14.8759,13.98976,141.52466976744185,39.5
E3L2BC2431,2024-03-21 00:24:53,139.92,17640.839999999997,36.06,44.27,466.73,601.17,14.74929,14.06733,142.73010127504554,39.5
E3L2BC2431,2024-03-21 00:24:57,140.27,17772.129999999997,0.0,45.1,473.04,602.9,14.21891,13.28873,142.45269435336976,39.5
E3L2BC2431,2024-03-21 00:48:32,143.07,18371.03,5.0,45.59,471.53,602.43,13.34486,12.88007,141.209832917554,39.5
E3L2BC2431,2024-03-21 00:48:45,142.94,19128.739999999998,8.57,46.32,469.31,601.82,13.62884,13.34499,142.44540505019773,39.5
E3L2BC2431,2024-03-21 00:48:50,142.73,22321.940000000002,50.02,48.65,462.72,600.02,14.10622,13.63822,143.6249530984204,39.5
E3L2BC2431,2024-03-21 00:48:55,139.5,26407.11,49.96,52.54,460.18,599.32,14.211,14.01783,144.23520942351536,39.5
E3L2BC2431,2024-03-21 00:49:00,140.22,31559.83,69.97,58.05,456.84,598.41,13.58657,13.1867,143.69456321070234,39.5
E3L2BC2431,2024-03-21 00:49:05,140.6,37364.23,69.97,63.21,464.61,606.22,13.69044,13.27443,144.07459072164949,39.5
E3L2BC2431,2024-03-21 00:49:10,142.18,44617.31,89.98,69.29,458.69,600.33,14.05864,13.65452,143.70245013701413,39.5
E3L2BC2431,2024-03-21 00:49:15,141.55,52024.05,89.95,78.13,458.67,602.41,14.76995,14.3099,144.46054269874648,39.5
E3L2BC2431,2024-03-21 00:49:20,141.3,59484.899999999994,89.97,84.73,450.67,598.73,14.59465,13.882,144.89223786394595,39.5
E3L2BC2431,2024-03-21 00:49:25,139.6,67742.3,99.98,93.39,449.71,598.57,14.59465,13.882,143.43134599625537,39.5
E3L2BC2431,2024-03-21 00:49:30,139.35,76304.67,99.98,101.19,452.71,598.57,14.19246,13.6832,143.63181692477878,39.5
E3L2BC2431,2024-03-21 00:49:35,139.72,84186.53,99.98,108.55,460.6,599.29,14.23411,13.61618,143.85437762579386,39.5
E3L2BC2431,2024-03-21 00:49:40,140.74,92409.02,99.98,118.76,460.6,599.29,14.75985,14.06709,144.4126670797643,39.5
E3L2BC2431,2024-03-21 00:49:45,140.84,100620.4,99.98,126.46,454.18,597.29,14.67668,13.79321,143.9499095160017,39.5
E3L2BC2431,2024-03-21 00:49:50,139.65,108843.20000000001,99.98,134.47,454.18,597.29,14.71469,13.73272,143.20136954012514,39.5
E3L2BC2431,2024-03-21 00:49:55,139.38,117012.76999999999,99.98,141.63,457.44,596.95,14.71469,13.73272,143.57132804670397,39.5
E3L2BC2431,2024-03-21 00:50:09,140.36,141393.56,99.98,166.25,457.44,596.95,14.62255,13.76653,143.4647545088532,39.5
E3L2BC2431,2024-03-21 00:50:23,139.89,164327.73,99.98,190.7,456.6,597.04,14.54939,13.84789,143.35053796622526,39.5
E3L2BC2431,2024-03-21 00:50:28,139.86,172869.56,99.98,198.07,456.6,597.04,14.70264,13.9454,142.64210784499056,39.5
E3L2BC2431,2024-03-21 00:50:33,139.96,180730.58,99.98,205.47,457.06,597.68,14.6348,13.98225,142.83686869030961,39.5
E3L2BC2431,2024-03-21 00:50:38,139.94,188964.03,99.99,215.27,457.06,597.68,14.65187,13.89368,143.17648698613476,39.5
E3L2BC2431,2024-03-21 00:50:43,139.72,197186.56,99.98,222.36,458.01,596.41,14.64161,13.82909,142.64524679943966,39.5
E3L2BC2431,2024-03-21 00:50:48,139.63,205398.92,99.99,229.77,458.01,596.41,14.75513,13.8299,142.61067991180894,39.5
E3L2BC2431,2024-03-21 00:50:53,139.8,213791.77,99.98,239.57,457.62,599.31,14.71148,13.85315,143.13641117636152,39.5
E3L2BC2431,2024-03-21 00:50:58,140.07,221822.92,99.98,246.86,457.62,599.31,14.41243,13.65022,143.24423192431212,39.5
E3L2BC2431,2024-03-21 00:51:03,139.73,230067.09,99.99,256.46,460.38,597.07,14.52706,13.6985,143.26690842207162,39.5
E3L2BC2431,2024-03-21 00:51:08,139.75,238289.53000000003,99.98,263.63,460.38,597.07,14.2171,13.60688,142.6429293582985,39.5
E3L2BC2431,2024-03-21 00:51:13,139.88,246576.0,99.98,271.03,459.97,599.96,14.0397,13.57551,142.60020434462444,39.5
E3L2BC2431,2024-03-21 00:51:17,140.23,254734.69,99.98,280.93,459.97,601.96,14.30835,13.6372,143.30260384615386,39.5
E3L2BC2431,2024-03-21 00:51:22,140.04,262967.91,99.98,288.55,459.92,599.94,14.09354,13.57983,142.92557770685,39.5
E3L2BC2431,2024-03-21 00:51:27,139.86,271296.72,99.98,295.83,459.92,599.94,14.10135,13.55944,142.52897981294788,39.5
E3L2BC2431,2024-03-21 00:51:32,139.81,279370.38,99.99,305.03,460.12,601.47,14.16879,13.41184,142.9,39.5
E3L2BC2431,2024-03-21 00:51:47,140.46,303782.66,99.98,329.43,460.12,601.47,14.33679,13.64496,142.7424197180048,39.5
E3L2BC2431,2024-03-21 00:52:01,140.35,326706.13,99.99,353.63,459.27,600.0,14.39145,13.8168,143.08605096872154,39.5
E3L2BC2431,2024-03-21 00:52:06,140.29,334928.59,100.01,361.01,459.27,600.0,14.44002,13.78896,142.62720286320896,39.5
E3L2BC2431,2024-03-21 00:52:11,140.04,343140.78,99.99,368.27,459.34,599.17,14.5547,13.75941,142.33166979767907,39.5
E3L2BC2431,2024-03-21 00:52:16,139.83,351374.09,99.98,377.24,459.34,599.17,14.29234,13.73615,143.126584901758,39.5
E3L2BC2431,2024-03-21 00:52:21,139.89,359596.69,99.98,384.57,459.52,600.89,14.368,13.81783,142.55769229464502,39.5
E3L2BC2431,2024-03-21 00:52:25,140.19,367798.25,99.98,393.96,459.52,600.89,14.368,13.81783,142.11832362634883,39.5
E3L2BC2431,2024-03-21 00:52:30,140.01,376021.0,99.99,401.4,459.54,599.13,14.5172,13.80475,142.2816723102623,39.5
E3L2BC2431,2024-03-21 00:52:35,139.68,384264.91,99.99,411.05,459.54,599.13,14.55322,13.73271,142.44570546780074,39.5
E3L2BC2431,2024-03-21 00:52:40,139.55,392455.81,100.01,418.42,460.6,600.33,14.42357,13.68913,142.61631959729215,39.5
E3L2BC2431,2024-03-21 00:52:45,140.13,400677.97,99.98,425.54,460.6,600.33,14.34059,13.80497,142.72118408885132,39.5
E3L2BC2431,2024-03-21 00:52:50,139.96,408911.81,99.99,434.7,459.59,600.58,14.3959,13.84083,143.2396655509723,39.5
E3L2BC2431,2024-03-21 00:52:55,139.68,417134.41,99.98,441.82,459.59,600.58,14.3959,13.84083,142.53135700302116,39.5
E3L2BC2431,2024-03-21 00:53:00,139.64,425527.06,100.01,451.48,461.93,600.02,14.31758,13.80285,142.0969121318628,39.5
E3L2BC2431,2024-03-21 00:53:05,139.86,433558.34,99.99,458.91,461.93,600.02,14.31909,13.81902,142.63238024541369,39.5
E3L2BC2431,2024-03-21 00:53:10,139.95,441802.13,99.99,468.66,460.59,602.21,14.38136,13.8528,142.92291760435572,39.5
E3L2BC2431,2024-03-21 00:53:25,140.21,466151.06,99.98,492.8,460.59,602.21,14.38261,13.69087,143.05626208393005,39.5
E3L2BC2431,2024-03-21 00:53:38,139.96,489127.88,99.98,514.65,460.38,600.67,14.52909,13.77107,142.25499693054292,39.5
E3L2BC2431,2024-03-21 00:53:43,139.81,497339.94,99.99,524.47,460.38,600.67,14.52134,13.87557,141.94470897054356,39.5
E3L2BC2431,2024-03-21 00:53:49,139.71,505903.0,99.99,532.05,462.13,601.15,14.57949,13.86985,142.4119601530705,39.5
E3L2BC2431,2024-03-21 00:53:53,140.11,513785.25,99.98,539.72,462.13,601.15,14.45354,13.78979,142.52616736605242,39.5
E3L2BC2431,2024-03-21 00:53:58,140.13,522007.75,99.99,549.32,460.37,602.17,14.24796,13.94152,142.1682286202269,39.5
E3L2BC2431,2024-03-21 00:54:03,139.85,530220.0,99.99,556.58,460.37,602.17,14.49631,13.94053,142.43033343455815,39.5
E3L2BC2431,2024-03-21 00:54:08,139.8,538442.5,99.98,563.94,462.12,601.03,14.56235,13.89847,142.87347073371805,39.5
E3L2BC2431,2024-03-21 00:54:13,139.79,546675.88,99.98,573.78,461.42,602.45,14.32471,13.78557,142.81223469307963,39.5
E3L2BC2431,2024-03-21 00:54:18,140.04,554877.44,99.98,581.07,461.42,602.45,14.40714,13.73253,142.30629546027197,39.5
E3L2BC2431,2024-03-21 00:54:23,139.97,563110.5,99.98,588.43,461.84,601.83,14.48222,13.77454,141.9068432471524,39.5
E3L2BC2431,2024-03-21 00:54:28,139.65,571333.19,99.98,597.58,461.84,601.83,14.308,13.75231,142.30218520269042,39.5
E3L2BC2431,2024-03-21 00:54:33,139.51,579906.81,99.98,605.25,462.48,603.08,14.34119,13.74224,143.15603576939432,39.5
E3L2BC2431,2024-03-21 00:54:38,139.84,587789.0,99.99,615.14,462.48,603.08,14.24489,13.68818,142.93957423580787,39.5
E3L2BC2431,2024-03-21 00:54:43,139.9,596011.63,99.99,622.59,462.96,603.43,14.36586,13.73122,142.37752628318046,39.5
E3L2BC2431,2024-03-21 00:54:48,139.87,604244.75,99.99,630.0,462.96,603.43,14.37265,13.79663,142.4276064096144,39.5
E3L2BC2431,2024-03-21 00:55:02,140.31,628614.63,100.01,654.98,462.87,603.52,14.28231,13.70161,142.5445088786669,39.5
E3L2BC2431,2024-03-21 00:55:16,140.04,651548.75,99.99,677.2,462.87,603.52,14.26001,13.7133,142.92332540698737,39.5
E3L2BC2431,2024-03-21 00:55:21,139.82,659792.63,99.99,687.03,462.02,601.98,14.34315,13.59827,142.21297612538729,39.5
E3L2BC2431,2024-03-21 00:55:26,139.77,668036.75,99.98,694.47,462.02,601.98,14.4646,13.83249,141.8847390193454,39.5
E3L2BC2431,2024-03-21 00:55:31,139.81,676333.56,99.99,702.37,463.31,604.23,14.42969,13.82061,142.8870329654247,39.5
E3L2BC2431,2024-03-21 00:55:36,140.06,684471.44,99.99,709.94,463.31,604.23,14.15462,13.68289,142.60457297494526,39.5
E3L2BC2431,2024-03-21 00:55:41,139.95,692683.44,99.99,719.64,462.81,603.18,14.5155,13.87829,142.24091234455565,39.5
E3L2BC2431,2024-03-21 00:55:46,139.79,700916.38,99.98,727.22,462.81,603.18,14.45928,13.81002,142.81794523559563,39.5
E3L2BC2431,2024-03-21 00:55:51,139.99,709128.63,99.98,734.61,463.43,604.03,14.33539,13.68797,143.03714618736856,39.5
E3L2BC2431,2024-03-21 00:55:56,140.02,717680.94,99.98,744.39,463.43,604.03,14.25183,13.62228,142.4289555492921,39.5
E3L2BC2431,2024-03-21 00:56:01,139.84,725573.94,99.98,752.08,463.54,603.16,14.15089,13.49505,142.43757509415016,39.5
E3L2BC2431,2024-03-21 00:56:06,139.61,733796.31,99.99,759.82,463.54,603.16,14.14173,13.60562,142.17354998784936,39.5
E3L2BC2431,2024-03-21 00:56:11,139.7,742019.06,99.98,768.81,464.25,605.13,14.24765,13.61206,142.58214047503637,39.5
E3L2BC2431,2024-03-21 00:56:16,140.15,750241.88,99.98,776.32,464.25,605.13,14.29998,13.71697,142.7167791568092,39.5
E3L2BC2431,2024-03-21 00:56:21,140.08,758464.0,99.99,783.7,464.36,603.45,14.18307,13.61885,141.995138483965,39.5
E3L2BC2431,2024-03-21 00:56:25,139.66,766708.44,99.99,793.62,464.36,603.45,14.19937,13.63047,142.11771892023052,39.5
E3L2BC2431,2024-03-21 00:56:40,140.37,791056.75,99.99,818.45,464.44,605.44,14.09185,13.67689,142.02258384526885,39.5
E3L2BC2431,2024-03-21 00:56:54,140.16,814022.5,99.99,840.73,464.44,605.44,14.16224,13.58661,142.5434309140601,39.5
E3L2BC2431,2024-03-21 00:56:59,140.43,822245.19,99.99,848.04,463.76,603.51,14.38511,13.70899,142.46184881565395,39.5
E3L2BC2431,2024-03-21 00:57:04,140.04,830446.75,99.99,857.84,463.76,603.51,14.34068,13.61826,142.18058329785293,39.5
E3L2BC2431,2024-03-21 00:57:09,139.94,838658.69,99.98,865.21,464.07,603.61,14.21484,13.6452,142.98625338751742,39.5
E3L2BC2431,2024-03-21 00:57:14,139.81,846881.38,99.99,872.89,464.07,603.61,14.00187,13.65731,143.56940758536584,39.5
E3L2BC2431,2024-03-21 00:57:19,139.9,855125.25,99.98,882.73,464.19,604.99,14.24721,13.72322,142.65099823590242,39.5
E3L2BC2431,2024-03-21 00:57:24,140.15,863348.13,99.99,890.19,464.19,604.99,14.41685,13.83794,142.44935949518486,39.5
E3L2BC2431,2024-03-21 00:57:29,140.23,871581.06,99.98,897.4,463.92,603.76,14.41685,13.83794,142.6191351329058,39.5
E3L2BC2431,2024-03-21 00:57:34,139.69,879814.81,99.98,907.3,463.92,603.76,14.41344,13.85994,142.8473085651109,39.5
E3L2BC2431,2024-03-21 00:57:38,139.58,888016.38,99.98,914.68,463.99,605.31,14.17386,13.76115,143.39558923395447,39.5
E3L2BC2431,2024-03-21 00:57:43,139.88,896228.06,99.98,922.06,463.99,605.31,14.10794,13.67249,142.99203460902578,39.5
E3L2BC2431,2024-03-21 00:57:48,139.92,904461.44,99.98,932.1,464.78,605.31,14.13652,13.59538,142.33142121138408,39.5
E3L2BC2431,2024-03-21 00:57:53,139.81,912684.13,99.98,939.58,464.78,605.31,14.0685,13.65073,142.82898396501457,39.5
E3L2BC2431,2024-03-21 00:57:58,139.59,920896.06,99.96,947.27,464.73,605.68,14.0685,13.65073,142.64840559152796,39.5
E3L2BC2431,2024-03-21 00:58:03,139.72,929107.94,99.98,956.86,465.77,607.0,14.08303,13.66708,142.29877986170084,39.5
E3L2BC2431,2024-03-21 00:58:18,140.22,953467.63,99.99,979.07,465.77,607.0,14.13089,13.6204,142.8182378497791,39.5
E3L2BC2431,2024-03-21 00:58:32,140.11,976731.13,99.99,1003.89,464.58,606.2,14.30866,13.80721,142.35289113770273,39.5
E3L2BC2431,2024-03-21 00:58:37,140.21,984623.94,99.99,1011.09,464.58,606.2,14.26109,13.84309,142.76971115431348,39.5
E3L2BC2431,2024-03-21 00:58:42,139.93,992835.81,99.98,1020.78,465.19,605.39,14.38809,13.73981,141.94700463419082,39.5
E3L2BC2431,2024-03-21 00:58:47,139.72,1001090.75,99.98,1028.21,465.19,605.39,14.35312,13.69497,142.08316929253604,39.5
E3L2BC2431,2024-03-21 00:58:51,139.85,1009281.19,99.98,1035.56,465.45,607.53,14.10169,13.6291,142.7554288488379,39.5
E3L2BC2431,2024-03-21 00:58:56,140.27,1017621.06,99.98,1045.26,465.45,607.53,14.65892,13.97131,142.87417044406698,39.5
E3L2BC2431,2024-03-21 00:59:01,140.1,1025705.25,99.98,1052.71,464.88,605.79,14.55271,13.9021,141.9709804002306,39.5
E3L2BC2431,2024-03-21 00:59:06,139.62,1033928.0,99.98,1060.36,464.88,605.79,14.31054,13.61094,142.08609754591123,39.5
E3L2BC2431,2024-03-21 00:59:11,139.63,1042129.5,99.98,1070.12,466.26,607.06,14.3174,13.72948,142.52345411519508,39.5
E3L2BC2431,2024-03-21 00:59:16,140.14,1050341.13,99.99,1077.57,466.26,607.06,14.40641,13.9364,142.81067198637638,39.5
E3L2BC2431,2024-03-21 00:59:21,140.1,1058564.0,99.99,1085.07,465.15,607.1,14.44647,13.74517,142.66075849033595,39.5
E3L2BC2431,2024-03-21 00:59:26,139.77,1066776.0,99.99,1094.68,465.15,607.1,14.38114,13.6528,142.13724279835392,39.5
E3L2BC2431,2024-03-21 00:59:31,139.71,1075381.5,99.98,1102.07,466.95,606.45,14.15426,13.62091,142.34027415539518,39.5
E3L2BC2431,2024-03-21 00:59:36,139.77,1083232.0,99.99,1109.42,466.95,606.45,14.13968,13.82193,143.21401385736473,39.5
E3L2BC2431,2024-03-21 00:59:41,140.06,1091465.25,99.98,1119.25,465.87,608.87,14.21899,13.82122,142.70961241722858,39.5
E3L2BC2431,2024-03-21 00:59:56,140.28,1115834.88,99.98,1143.31,465.87,608.87,14.21899,13.82122,142.95254631186617,39.5
E3L2BC2431,2024-03-21 01:00:09,139.86,1138748.0,99.98,1165.57,465.49,606.74,14.45085,13.89524,142.049291831157,39.5
E3L2BC2431,2024-03-21 01:00:14,139.7,1146991.75,99.98,1172.94,465.49,606.74,14.48869,13.93987,142.8021811325345,39.5
E3L2BC2431,2024-03-21 01:00:19,139.67,1155214.63,99.98,1183.03,467.51,608.16,14.51156,13.90226,142.63466385973425,39.5
E3L2BC2431,2024-03-21 01:00:24,140.13,1163490.25,99.98,1190.42,467.51,608.16,14.22861,13.70876,142.06047139700468,39.5
E3L2BC2431,2024-03-21 01:00:29,140.37,1171702.5,99.99,1197.8,465.64,609.49,14.28709,13.58897,142.34527543785225,39.5
E3L2BC2431,2024-03-21 01:00:34,140.15,1179925.0,99.99,1207.65,465.64,609.49,14.13635,13.67243,142.56878859569304,39.5
E3L2BC2431,2024-03-21 01:00:39,139.92,1188136.75,99.99,1215.02,466.61,606.65,14.30822,13.69083,142.12764002556227,39.5
E3L2BC2431,2024-03-21 01:00:44,139.58,1196370.38,99.99,1222.41,466.61,606.65,14.31664,13.83941,142.5553698818776,39.5
E3L2BC2431,2024-03-21 01:00:49,139.9,1204752.5,99.99,1232.36,466.72,610.27,14.05133,13.61789,142.97103515582643,39.5
E3L2BC2431,2024-03-21 01:00:54,140.3,1212783.63,99.98,1239.48,466.72,610.27,14.00359,13.63567,142.20597441224712,39.5
E3L2BC2431,2024-03-21 01:00:59,140.02,1221017.0,99.98,1249.44,466.86,606.93,14.00359,13.63567,142.8620540770964,39.5
E3L2BC2431,2024-03-21 01:01:04,139.55,1229260.88,99.98,1256.9,466.86,606.93,13.985,13.48326,142.83841461988305,39.5
E3L2BC2431,2024-03-21 01:01:09,139.68,1237483.63,99.98,1264.22,467.64,609.82,14.05953,13.59267,142.75639599003583,39.5
E3L2BC2431,2024-03-21 01:01:14,140.27,1245695.25,99.98,1273.81,467.64,609.82,14.29432,13.70962,142.3098160230412,39.5
E3L2BC2431,2024-03-21 01:01:19,139.98,1253918.25,99.99,1281.04,467.28,607.86,14.27502,13.54649,142.5043354564756,39.5
E3L2BC2431,2024-03-21 01:01:33,140.04,1278256.13,99.99,1305.23,467.28,607.86,14.15265,13.69476,143.1693032274857,39.5
E3L2BC2431,2024-03-21 01:01:47,139.92,1301169.25,99.98,1329.58,467.75,608.27,14.10171,13.59405,141.85505984567715,39.5
E3L2BC2431,2024-03-21 01:01:52,139.75,1309392.0,99.98,1336.99,467.75,608.27,14.18773,13.62009,141.92304992104945,39.5
E3L2BC2431,2024-03-21 01:01:57,139.98,1317614.63,99.99,1344.63,467.56,609.87,13.993,13.57009,142.50878524300262,39.5
E3L2BC2431,2024-03-21 01:02:02,140.24,1326145.5,99.98,1354.5,467.56,609.87,14.16289,13.5856,142.6181419967147,39.5
E3L2BC2431,2024-03-21 01:02:07,139.9,1334060.0,99.99,1361.84,467.83,607.46,14.36116,13.74253,142.43801374445053,39.5
E3L2BC2431,2024-03-21 01:02:12,139.55,1342271.75,99.98,1369.24,467.83,607.46,14.35799,13.66927,143.30459569059437,39.5
E3L2BC2431,2024-03-21 01:02:17,139.62,1350494.63,99.98,1376.95,468.71,610.25,14.12725,13.42122,142.51970516769478,39.5
E3L2BC2431,2024-03-21 01:02:22,140.31,1358749.0,99.98,1386.69,468.71,610.25,14.31276,13.77118,142.03413415580704,39.5
E3L2BC2431,2024-03-21 01:02:27,140.13,1366971.63,99.98,1394.21,467.88,608.51,14.31276,13.77118,142.02273124685166,39.5
E3L2BC2431,2024-03-21 01:02:32,139.57,1375194.38,99.98,1401.54,467.88,608.51,14.2679,13.75012,141.91554781024112,39.5
E3L2BC2431,2024-03-21 01:02:37,139.58,1383384.88,99.99,1411.43,469.86,609.39,14.2699,13.62029,142.65,39.5
E3L2BC2431,2024-03-21 01:02:41,140.02,1391628.88,99.99,1418.76,469.86,609.39,14.09341,13.71294,143.13542373500582,39.5
E3L2BC2431,2024-03-21 01:02:46,140.11,1399851.63,99.99,1426.19,468.48,610.34,14.20824,13.68987,142.433691124476,39.5
E3L2BC2431,2024-03-21 01:02:52,139.85,1408393.25,99.99,1435.97,468.48,610.34,14.35419,13.64528,142.31514374467048,39.5
E3L2BC2431,2024-03-21 01:02:56,139.73,1416286.13,100.01,1443.44,469.96,609.2,14.35419,13.64528,142.64622575656094,39.5
E3L2BC2431,2024-03-21 01:03:11,140.05,1440677.5,99.98,1467.59,469.96,609.2,14.28345,13.62946,142.52486207880048,39.5
E3L2BC2431,2024-03-21 01:03:25,139.97,1463568.5,99.98,1492.27,469.44,610.1,14.13578,13.63659,142.5130510940057,39.5
E3L2BC2431,2024-03-21 01:03:30,140.15,1471961.63,99.99,1499.65,469.44,610.1,14.1606,13.70358,142.17017900172118,39.5
E3L2BC2431,2024-03-21 01:03:35,140.08,1480056.5,99.98,1507.0,468.74,610.01,14.22107,13.73858,142.65565727129146,39.5
E3L2BC2431,2024-03-21 01:03:40,139.75,1488204.88,99.99,1516.75,468.74,610.01,14.28015,13.82713,142.88154746442902,39.5
E3L2BC2431,2024-03-21 01:03:45,139.68,1496438.13,100.01,1524.3,470.63,609.75,14.34724,13.81107,142.33148227278258,39.5
E3L2BC2431,2024-03-21 01:03:49,140.03,1504628.75,99.99,1532.04,470.63,609.75,14.31712,13.67451,142.56832681312068,39.5
E3L2BC2431,2024-03-21 01:03:54,140.12,1512872.63,99.99,1539.45,468.86,611.32,14.30524,13.7643,143.15771560305723,39.5
E3L2BC2431,2024-03-21 01:03:59,139.92,1521105.63,99.99,1549.25,468.86,611.32,14.26832,13.73835,143.04175545475258,39.5
E3L2BC2431,2024-03-21 01:04:04,139.74,1529317.88,99.99,1556.65,470.52,609.58,14.36093,13.65017,142.34580558601115,39.5
E3L2BC2431,2024-03-21 01:04:09,139.6,1537572.25,99.98,1566.11,470.52,609.58,14.06605,13.72638,142.23819935691319,39.5
E3L2BC2431,2024-03-21 01:04:14,139.84,1545773.63,99.98,1573.19,469.93,612.88,14.40263,13.73348,142.1842314908076,39.5
E3L2BC2431,2024-03-21 01:04:19,140.2,1553996.25,99.98,1580.57,469.93,612.88,14.42892,13.808,142.88365346114176,39.5
E3L2BC2431,2024-03-21 01:04:24,140.01,1562239.88,99.98,1590.35,470.32,610.19,14.12613,13.68727,142.0988656192912,39.5
E3L2BC2431,2024-03-21 01:04:29,139.55,1570462.88,99.99,1597.78,470.32,610.19,14.19683,13.56691,142.03154530502024,39.5
E3L2BC2431,2024-03-21 01:04:34,139.76,1578674.63,99.99,1607.58,470.68,613.14,14.51706,13.80888,142.9241099214325,39.5
E3L2BC2431,2024-03-21 01:04:49,140.26,1603406.0,99.99,1632.29,470.68,613.14,14.37834,13.6804,141.8185141903172,39.5
E3L2BC2431,2024-03-21 01:05:03,140.03,1626382.5,99.98,1654.29,469.84,611.67,14.20683,13.71007,143.0318762511374,39.5
E3L2BC2431,2024-03-21 01:05:07,140.05,1634243.5,99.98,1661.58,469.84,611.67,14.31469,13.69498,142.32690831556502,39.5
E3L2BC2431,2024-03-21 01:05:12,139.87,1642466.25,99.98,1671.47,470.82,611.53,14.33358,13.75581,142.66699138663108,39.5
E3L2BC2431,2024-03-21 01:05:17,139.79,1650699.13,99.98,1678.84,470.82,611.53,14.23595,13.73586,143.2242592195122,39.5
E3L2BC2431,2024-03-21 01:05:22,140.02,1658890.0,99.98,1686.02,470.5,612.68,14.16943,13.73207,142.87314066093694,39.5
E3L2BC2431,2024-03-21 01:05:27,140.22,1667484.63,99.98,1695.96,470.5,612.68,14.16943,13.73207,142.45497624818225,39.5
E3L2BC2431,2024-03-21 01:05:32,140.04,1675335.13,99.98,1703.45,470.4,611.11,14.3743,13.7886,142.83277955843246,39.5
E3L2BC2431,2024-03-21 01:05:37,139.73,1683547.25,99.98,1710.95,470.4,611.11,14.09735,13.53128,142.78537817724546,39.5
E3L2BC2431,2024-03-21 01:05:42,139.66,1691770.0,99.98,1720.84,471.35,612.42,14.21433,13.55414,142.64084670772968,39.5
E3L2BC2431,2024-03-21 01:05:47,140.24,1699992.5,99.99,1728.28,471.35,612.42,14.221,13.67451,142.68577998907833,39.5
E3L2BC2431,2024-03-21 01:05:52,140.07,1708193.88,99.99,1735.55,470.4,611.9,14.21554,13.69424,142.34537275432737,39.5
E3L2BC2431,2024-03-21 01:05:57,139.78,1716426.88,99.99,1745.43,470.4,611.9,14.21554,13.69424,142.65,39.5
E3L2BC2431,2024-03-21 01:06:02,139.62,1724990.25,99.99,1752.79,472.11,611.71,14.05646,13.84113,142.89066528950727,39.5
E3L2BC2431,2024-03-21 01:06:07,140.01,1732893.5,99.98,1760.02,472.11,611.71,14.10606,13.6967,141.96345066991475,39.5
E3L2BC2431,2024-03-21 01:06:12,140.01,1741127.13,99.98,1769.79,470.64,613.36,14.0471,13.69096,141.64291802880234,39.5
E3L2BC2431,2024-03-21 01:06:26,140.15,1765475.63,99.98,1794.12,470.64,613.36,14.11649,13.7233,142.62929901323213,39.5
E3L2BC2431,2024-03-21 01:06:40,139.9,1788388.25,99.99,1815.98,470.68,612.26,14.24075,13.57994,142.72503489653485,39.5
E3L2BC2431,2024-03-21 01:06:45,139.88,1796600.25,99.99,1825.73,470.68,612.26,14.09966,13.67318,142.38010434360592,39.5
E3L2BC2431,2024-03-21 01:06:50,139.71,1804822.88,99.99,1833.23,472.0,612.58,14.13147,13.57837,141.83861130604288,39.5
E3L2BC2431,2024-03-21 01:06:55,140.23,1813343.63,99.99,1840.53,472.0,612.58,14.10528,13.80965,142.48666020197106,39.5
E3L2BC2431,2024-03-21 01:07:00,140.16,1821236.75,99.99,1850.48,470.27,613.14,14.03298,13.76757,142.8106052344602,39.5
E3L2BC2431,2024-03-21 01:07:05,139.87,1829448.25,99.99,1857.98,470.27,613.14,14.09657,13.60791,142.3638654666035,39.5
E3L2BC2431,2024-03-21 01:07:10,139.8,1837681.88,99.99,1865.17,472.11,612.14,13.99463,13.73839,142.6180220381588,39.5
E3L2BC2431,2024-03-21 01:07:15,139.81,1845904.38,99.98,1874.78,472.11,612.14,14.03013,13.70332,142.6722355791816,39.5
E3L2BC2431,2024-03-21 01:07:20,140.1,1854105.75,99.98,1881.98,471.09,614.29,14.21154,13.58079,142.38142816864752,39.5
E3L2BC2431,2024-03-21 01:07:25,140.08,1862328.38,99.98,1891.75,471.09,614.29,14.15134,13.55116,142.705137067185,39.5
E3L2BC2431,2024-03-21 01:07:30,139.96,1870572.38,99.98,1898.93,471.73,612.17,13.97057,13.5932,141.79899067055393,39.5
E3L2BC2431,2024-03-21 01:07:35,139.61,1878784.5,99.98,1906.61,471.73,612.17,14.144,13.46683,141.93662773722627,39.5
E3L2BC2431,2024-03-21 01:07:40,139.89,1887006.88,99.98,1916.46,471.66,613.71,14.16092,13.5632,142.85169475728154,39.5
E3L2BC2431,2024-03-21 01:07:44,139.94,1895240.38,99.99,1923.81,471.66,613.71,14.07616,13.46991,142.7464697810219,39.5
E3L2BC2431,2024-03-21 01:07:49,139.83,1903484.0,99.98,1931.41,472.58,612.83,14.07616,13.46991,142.01090411292284,39.5
E3L2BC2431,2024-03-21 01:08:04,140.12,1927822.38,99.98,1955.55,472.58,612.83,14.22406,13.60577,142.31760469773766,39.5
E3L2BC2431,2024-03-21 01:08:18,139.87,1950777.63,99.99,1979.76,472.19,612.81,14.34201,13.79028,142.35142686131388,39.5
E3L2BC2431,2024-03-21 01:08:23,139.72,1958979.13,99.99,1987.13,472.19,612.81,14.28566,13.72783,142.6677693189964,39.5
E3L2BC2431,2024-03-21 01:08:28,139.99,1967563.38,99.99,1996.88,471.92,615.12,14.28128,13.62233,142.0065007896975,39.5
E3L2BC2431,2024-03-21 01:08:33,140.18,1975413.38,99.98,2004.3,471.92,615.12,14.042,13.55491,142.11920409706133,39.5
E3L2BC2431,2024-03-21 01:08:38,139.92,1983636.0,99.99,2011.53,472.53,612.49,14.4356,13.70203,142.92442176870748,39.5
E3L2BC2431,2024-03-21 01:08:43,139.49,1991848.25,99.99,2021.37,472.53,612.49,14.37804,13.74464,142.6746395250212,39.5
E3L2BC2431,2024-03-21 01:08:48,139.74,2000059.75,99.99,2028.8,473.36,615.4,14.16037,13.60793,142.17853299325324,39.5
E3L2BC2431,2024-03-21 01:08:53,140.3,2008591.0,99.99,2036.26,473.36,615.4,14.1034,13.62772,142.20661016949154,39.5
E3L2BC2431,2024-03-21 01:08:57,140.09,2016537.0,99.98,2046.19,472.61,613.22,14.1034,13.62772,142.56465125374822,39.5
E3L2BC2431,2024-03-21 01:09:02,139.56,2024749.0,99.99,2053.61,472.61,613.22,14.23339,13.69641,142.84394637874558,39.5
E3L2BC2431,2024-03-21 01:09:07,139.63,2032982.0,99.99,2061.32,473.98,615.18,14.18177,13.63918,142.84798082756947,39.5
E3L2BC2431,2024-03-21 01:09:12,140.13,2041204.63,99.99,2068.68,473.98,615.18,14.24045,13.60133,142.1478417617083,39.5
E3L2BC2431,2024-03-21 01:09:17,140.17,2049416.25,99.98,2078.45,472.78,615.06,14.29212,13.72815,142.44897746650426,39.5
E3L2BC2431,2024-03-21 01:09:22,139.8,2057596.13,99.98,2085.67,472.78,615.06,14.28907,13.67037,142.55585214746318,39.5
E3L2BC2431,2024-03-21 01:09:27,139.79,2066137.88,99.98,2095.55,474.35,614.49,14.3303,13.68542,142.03847559130747,39.5
E3L2BC2431,2024-03-21 01:09:42,140.0,2090177.75,99.99,2117.59,474.35,614.49,14.26656,13.72991,142.96475213252566,39.5
E3L2BC2431,2024-03-21 01:09:56,140.04,2113111.25,99.99,2141.8,473.87,615.17,14.2357,13.78234,142.12422315354715,39.5
E3L2BC2431,2024-03-21 01:10:01,140.21,2121312.75,99.98,2148.92,473.3,615.13,14.26476,13.74889,142.7905955712374,39.5
E3L2BC2431,2024-03-21 01:10:05,140.02,2129545.5,99.99,2158.66,473.3,615.13,14.20975,13.71507,142.61337247306622,39.5
E3L2BC2431,2024-03-21 01:10:11,139.88,2137959.75,99.98,2166.08,473.95,614.41,14.21646,13.59401,142.67255324448874,39.5
E3L2BC2431,2024-03-21 01:10:15,139.91,2145980.25,99.98,2175.91,473.95,614.41,14.07217,13.68096,143.1917647774264,39.5
E3L2BC2431,2024-03-21 01:10:20,140.03,2154213.25,99.99,2182.81,473.81,615.64,14.05769,13.68336,143.6014509331728,39.5
E3L2BC2431,2024-03-21 01:10:25,140.21,2162436.0,99.99,2190.02,473.81,615.64,14.05769,13.68336,142.6478672985782,39.5
E3L2BC2431,2024-03-21 01:10:30,140.12,2170668.75,99.99,2200.02,473.61,614.13,14.30453,13.75701,142.18643972800328,39.5
E3L2BC2431,2024-03-21 01:10:35,139.7,2179189.25,99.99,2207.51,473.61,614.13,14.31261,13.87906,142.5840754389768,39.5
E3L2BC2431,2024-03-21 01:10:40,139.78,2187103.25,99.99,2217.08,474.19,615.76,14.11546,13.76051,143.09392496392496,39.5
E3L2BC2431,2024-03-21 01:10:45,140.1,2195357.75,99.98,2224.38,474.19,615.76,14.28359,13.76812,143.00258221680878,39.5
E3L2BC2431,2024-03-21 01:10:50,140.18,2203527.0,99.98,2231.53,474.25,614.69,14.19572,13.69437,142.24574553408675,39.5
E3L2BC2431,2024-03-21 01:10:55,139.7,2211770.75,99.98,2241.51,474.25,614.69,14.19572,13.69437,142.17596983021863,39.5
E3L2BC2431,2024-03-21 01:11:00,139.7,2219982.75,99.98,2248.12,474.28,615.97,13.9945,13.47661,143.13311505284898,39.5
E3L2BC2431,2024-03-21 01:11:05,139.94,2228183.5,99.99,2257.83,474.28,615.97,13.95951,13.57183,142.8472193877551,39.5
E3L2BC2431,2024-03-21 01:11:19,139.88,2252564.0,100.01,2282.51,474.65,615.94,13.97209,13.60949,142.9439874618494,39.5
E3L2BC2431,2024-03-21 01:11:33,140.15,2275497.75,99.98,2304.79,474.65,615.94,13.97065,13.69846,142.117684801171,39.5
E3L2BC2431,2024-03-21 01:11:38,140.3,2283687.75,99.98,2312.17,474.65,615.11,14.07405,13.72257,142.6259639212828,39.5
E3L2BC2431,2024-03-21 01:11:43,139.98,2291889.25,99.98,2319.64,474.65,615.11,14.22362,13.68557,142.74978591988486,39.5
E3L2BC2431,2024-03-21 01:11:48,140.01,2300090.5,99.98,2329.56,473.88,615.91,14.15726,13.73887,142.05032238589712,39.5
E3L2BC2431,2024-03-21 01:11:53,140.22,2308313.0,99.98,2336.88,473.88,615.91,14.01508,13.69172,142.12376231601993,39.5
E3L2BC2431,2024-03-21 01:11:58,140.3,2316524.75,99.99,2346.42,474.26,614.84,14.21512,13.60874,142.87603053899502,39.5
E3L2BC2431,2024-03-21 01:12:03,139.9,2324747.0,99.99,2353.57,474.26,614.84,14.21003,13.59518,142.6520867845222,39.5
E3L2BC2431,2024-03-21 01:12:08,139.84,2332959.25,99.99,2361.09,473.97,615.53,14.04603,13.61321,142.503185395805,39.5
E3L2BC2431,2024-03-21 01:12:13,139.99,2341160.25,99.99,2370.77,473.97,615.53,14.11964,13.7249,142.79027693507845,39.5
E3L2BC2431,2024-03-21 01:12:18,140.13,2349361.5,99.99,2377.91,474.06,615.82,14.1881,13.7877,143.09429579177817,39.5
E3L2BC2431,2024-03-21 01:12:23,140.15,2357616.0,99.98,2387.72,474.06,615.82,14.31648,13.8253,143.79210232105967,39.5
E3L2BC2431,2024-03-21 01:12:28,139.96,2365817.0,99.98,2395.15,473.74,614.8,14.3714,13.8528,142.9569952246847,39.5
E3L2BC2431,2024-03-21 01:12:33,139.73,2374061.0,99.98,2402.53,473.74,614.8,14.1409,13.7472,142.36904761904762,39.5
E3L2BC2431,2024-03-21 01:12:38,140.05,2382262.25,99.98,2412.33,474.43,616.44,14.40789,13.73499,142.72347469967238,39.5
E3L2BC2431,2024-03-21 01:12:42,140.25,2390463.25,99.98,2419.71,474.43,616.44,14.28191,13.64682,144.7061560343784,39.5
E3L2BC2431,2024-03-21 01:12:57,140.12,2414846.75,95.5,2444.04,473.99,614.3,14.3119,13.70998,143.57506682867557,39.5
E3L2BC2431,2024-03-21 01:13:11,140.26,2419414.5,4.99,2450.61,487.85,619.33,13.60942,13.08387,141.8601993957704,39.5
E3L2BC2431,2024-03-21 01:13:16,140.7,2420839.0,20.0,2451.77,482.72,617.92,13.22885,12.52113,142.14919001218027,39.5
