Repository: Wang-Theo/rebound_prediction

# Ords280卷绕电芯辊压段负极厚度反弹预测模型

## 预测量
- 最终厚度

## 相关变量
1. 辊压速度
2. 轧制力
3. 起始厚度
4. 辊缝
5. 存储时间

## 大规模数采实验 - 数据集

## 数据预处理
运行 `data_preprocess.py`

## 数据模型训练
运行 `data_training.py`

File: datas/second_round/processed/processed_E3M2BC1772.csv
batch_num,time,thickness_average,roll_length,speed,meter,gapDR,gapOP,MES_pressureDR,MES_pressureOP,thickness_average_second
E3M2BC1771,2024-03-21 16:16:27,139.4,5092.8499999999985,39.97,29.94,583.69,730.2,14.05446,12.8918,144.72738527960524
E3M2BC1771,2024-03-21 16:16:41,139.7,14245.690000000002,40.0,39.05,580.5,736.03,13.65701,12.8124,142.65404467437614
E3M2BC1771,2024-03-21 16:16:46,140.25,17536.269999999997,40.0,43.1,580.5,736.03,13.77047,12.84293,142.9982071167883
E3M2BC1771,2024-03-21 16:16:51,140.26,20980.989999999998,40.06,45.98,583.31,733.45,14.11581,12.85827,142.78647965998786
E3M2BC1771,2024-03-21 16:16:56,140.01,26704.339999999997,69.97,50.53,578.8,732.04,14.05841,13.03888,142.78896380145278
E3M2BC1771,2024-03-21 16:17:01,140.52,32300.97,69.97,57.71,579.13,732.65,14.09406,13.03272,143.2335593730666
E3M2BC1771,2024-03-21 16:17:06,140.0,38255.58,69.97,62.33,579.13,732.65,14.03251,13.06529,143.308029976175
E3M2BC1771,2024-03-21 16:17:11,140.2,43786.009999999995,70.0,68.91,579.13,732.65,14.10707,13.17844,143.11302828467151
E3M2BC1771,2024-03-21 16:17:16,140.39,49539.78999999999,69.99,74.14,578.4,732.52,14.10881,13.10602,143.12609556231004
E3M2BC1771,2024-03-21 16:17:21,140.17,55843.75,79.44,79.49,578.3,732.5,14.39431,13.11049,142.75884627046696
E3M2BC1771,2024-03-21 16:17:25,139.93,64081.130000000005,99.99,89.34,578.24,730.48,14.33985,13.27627,142.7276238877339
E3M2BC1771,2024-03-21 16:17:31,140.33,72526.31,99.98,95.9,578.24,730.48,14.35836,13.41076,143.12614639175257
E3M2BC1771,2024-03-21 16:17:35,140.23,80504.63,99.98,105.03,577.8,730.22,14.33264,13.47001,143.1280781762918
E3M2BC1771,2024-03-21 16:17:40,140.16,88738.42,99.98,112.9,577.8,730.22,14.21689,13.37982,142.73067071688942
E3M2BC1771,2024-03-21 16:17:45,139.93,96950.59,99.96,120.87,577.81,729.6,14.51218,13.48034,143.4113068915861
E3M2BC1771,2024-03-21 16:17:50,140.25,105227.0,99.98,128.4,577.81,729.6,14.51218,13.48034,143.82512150668288
E3M2BC1771,2024-03-21 16:18:05,139.44,129546.26999999999,99.99,153.56,574.83,726.83,14.66369,13.60485,142.9489989665354
E3M2BC1771,2024-03-21 16:18:19,139.65,152461.34,99.98,175.62,574.83,726.83,14.6283,13.59032,142.30022647424732
E3M2BC1771,2024-03-21 16:18:24,139.59,160748.52,99.98,185.7,577.17,727.44,14.64417,13.56283,141.10443421052634
E3M2BC1771,2024-03-21 16:18:29,140.02,168897.61,99.98,193.94,577.17,727.44,14.68563,13.55164,139.4213712408759
E3M2BC1771,2024-03-21 16:18:34,139.79,177397.5,99.98,201.53,576.38,726.9,14.4663,13.40496,140.182901459854
E3M2BC1771,2024-03-21 16:18:38,140.04,185376.05,99.98,208.86,576.38,726.9,14.28023,13.45978,141.27356065337497
E3M2BC1771,2024-03-21 16:18:43,139.87,193578.59,99.98,218.86,576.82,727.01,14.37219,13.62299,142.02255556628833
E3M2BC1771,2024-03-21 16:18:48,140.0,201844.41,99.98,226.39,576.82,727.01,14.26354,13.53416,142.5402123990107
E3M2BC1771,2024-03-21 16:18:53,139.82,210046.36,99.99,234.39,577.4,726.83,14.33594,13.33194,142.56725922506183
E3M2BC1771,2024-03-21 16:18:58,140.06,218291.11,99.99,242.16,577.4,726.83,14.36903,13.2832,142.45448855803457
E3M2BC1771,2024-03-21 16:19:03,140.02,226525.14,99.98,249.7,577.23,727.03,14.44284,13.41037,142.47875040038826
E3M2BC1771,2024-03-21 16:19:08,139.94,234716.77,99.99,260.04,577.23,727.03,14.45492,13.4152,142.46012925880925
E3M2BC1771,2024-03-21 16:19:13,140.04,242929.28000000003,99.98,266.87,577.7,726.82,14.28931,13.40398,142.61223227371997
E3M2BC1771,2024-03-21 16:19:18,140.09,251152.53000000003,99.98,274.56,577.7,726.82,14.32878,13.47267,142.33945395787947
E3M2BC1771,2024-03-21 16:19:23,140.06,259365.56,99.98,284.67,577.42,726.51,14.32502,13.37944,142.78282082725062
E3M2BC1771,2024-03-21 16:19:28,139.95,267620.63,99.99,292.42,577.42,726.51,14.30976,13.26035,142.43042653061227
E3M2BC1771,2024-03-21 16:19:43,140.32,291939.78,99.99,317.51,578.22,726.29,14.41452,13.24445,142.75016740740742
E3M2BC1771,2024-03-21 16:19:56,140.25,314854.13,99.99,340.42,578.22,726.29,14.40905,13.25031,142.57677031819287
E3M2BC1771,2024-03-21 16:20:01,140.19,323077.44,99.99,347.3,576.82,725.58,14.64568,13.46672,143.12558773722628
E3M2BC1771,2024-03-21 16:20:06,140.02,331343.47,99.98,354.6,576.82,725.58,14.58114,13.46982,142.16551793623753
E3M2BC1771,2024-03-21 16:20:11,139.98,339535.03,99.98,363.93,577.28,726.09,14.40633,13.37558,142.70141184178595
E3M2BC1771,2024-03-21 16:20:16,140.02,347769.09,99.96,371.46,577.28,726.09,14.37903,13.29469,142.30108168328871
E3M2BC1771,2024-03-21 16:20:21,140.15,356002.81,99.98,381.34,577.59,725.61,14.32043,13.37815,142.3133654173765
E3M2BC1771,2024-03-21 16:20:26,139.99,364205.09,99.98,388.91,577.59,725.61,14.32043,13.37815,141.9445710532717
E3M2BC1771,2024-03-21 16:20:31,139.97,372417.88,99.96,396.61,577.51,725.3,14.41877,13.30903,142.61315146415905
E3M2BC1771,2024-03-21 16:20:36,140.02,380651.72,99.98,404.32,577.51,725.3,14.36921,13.24576,142.79600104356902
E3M2BC1771,2024-03-21 16:20:41,140.12,388864.41,99.98,414.53,577.7,725.39,14.40358,13.22158,142.54944603828446
E3M2BC1771,2024-03-21 16:20:46,139.96,397087.88,99.98,422.01,577.7,725.39,14.43986,13.25809,142.27522385008518
E3M2BC1771,2024-03-21 16:20:51,139.89,405321.78,99.98,429.14,577.7,725.25,14.44922,13.29076,141.99027469586375
E3M2BC1771,2024-03-21 16:20:56,140.02,413534.47,99.98,439.28,577.7,725.25,14.44922,13.29076,142.32563853433632
E3M2BC1771,2024-03-21 16:21:01,140.2,421757.69,99.98,446.87,577.72,725.51,14.37024,13.2302,142.2104421958313
E3M2BC1771,2024-03-21 16:21:06,139.98,430013.25,99.99,454.35,577.72,725.51,14.32492,13.2709,142.0502610855343
E3M2BC1771,2024-03-21 16:21:20,140.53,454342.38,99.99,479.26,577.71,725.07,14.17445,13.3534,142.4021492092257
E3M2BC1771,2024-03-21 16:21:34,140.24,477299.84,99.99,501.81,577.71,725.07,14.2994,13.36244,142.41858479532164
E3M2BC1771,2024-03-21 16:21:39,140.15,485501.78,100.01,509.39,576.69,724.01,14.36435,13.33145,142.21636024271845
E3M2BC1771,2024-03-21 16:21:44,140.0,493735.88,99.99,519.42,576.69,724.01,14.63246,13.45032,142.23313595342066
E3M2BC1771,2024-03-21 16:21:49,140.2,501959.0,99.99,526.78,577.18,724.87,14.6058,13.42698,141.87911671924292
E3M2BC1771,2024-03-21 16:21:54,140.08,510193.31000000006,100.01,534.26,577.18,724.87,14.42351,13.40591,142.35104628279885
E3M2BC1771,2024-03-21 16:21:59,140.12,518543.93999999994,100.01,544.23,576.8,724.01,14.534,13.40776,142.44435445593302
E3M2BC1771,2024-03-21 16:22:04,140.02,526629.06,99.99,551.86,576.8,724.01,14.4388,13.38587,142.23139708879185
E3M2BC1771,2024-03-21 16:22:09,140.3,535140.0,99.99,559.57,576.5,724.55,14.37899,13.48898,142.23678017810028
E3M2BC1771,2024-03-21 16:22:14,140.02,543043.94,99.99,567.16,576.5,724.55,14.53075,13.59517,142.16764282267792
E3M2BC1771,2024-03-21 16:22:19,140.08,551256.44,99.99,577.05,576.34,723.94,14.48236,13.52637,142.0881594620557
E3M2BC1771,2024-03-21 16:22:24,139.9,559511.94,99.99,584.58,576.34,723.94,14.37188,13.36206,142.22695322346098
E3M2BC1771,2024-03-21 16:22:28,140.15,567714.0,99.98,592.65,576.23,724.86,14.43539,13.36791,141.93479883664565
E3M2BC1771,2024-03-21 16:22:33,139.85,575916.25,99.99,600.25,576.23,724.86,14.44878,13.42664,142.64166158536585
E3M2BC1771,2024-03-21 16:22:38,140.02,584150.25,99.99,610.16,576.38,724.7,14.22686,13.38384,142.18233438485805
E3M2BC1771,2024-03-21 16:22:44,139.91,592735.13,99.98,617.67,576.38,724.7,14.17915,13.30049,142.48088755458517
E3M2BC1771,2024-03-21 16:22:58,140.12,616766.69,99.98,642.46,576.24,725.13,14.10625,13.38539,141.9728644819079
E3M2BC1771,2024-03-21 16:23:12,140.04,639713.63,99.99,665.26,576.24,725.13,14.14689,13.33876,142.27710480582525
E3M2BC1771,2024-03-21 16:23:17,140.3,647915.56,99.99,672.58,575.97,724.76,14.06527,13.42871,142.2946105467801
E3M2BC1771,2024-03-21 16:23:22,139.84,656128.19,100.01,680.23,575.97,724.76,14.3454,13.35295,142.76019949710837
E3M2BC1771,2024-03-21 16:23:27,140.06,664351.5,99.98,688.04,576.16,725.14,14.37376,13.39136,142.10238425925925
E3M2BC1771,2024-03-21 16:23:32,140.0,672574.69,99.96,698.39,576.16,725.14,14.33211,13.36478,142.08843882695106
E3M2BC1771,2024-03-21 16:23:36,140.03,680787.56,99.98,706.1,575.91,725.14,14.32661,13.36436,141.51534188532557
E3M2BC1771,2024-03-21 16:23:42,139.9,689223.19,99.98,713.47,575.91,725.14,14.17481,13.34229,142.06201315214753
E3M2BC1771,2024-03-21 16:23:46,140.05,697233.88,99.99,723.2,576.33,725.28,14.05181,13.33456,142.37325800065986
E3M2BC1771,2024-03-21 16:23:51,140.05,705467.94,99.98,730.51,576.33,725.28,14.06433,13.38352,142.54394028427802
E3M2BC1771,2024-03-21 16:23:56,139.85,713669.88,99.99,740.04,575.87,725.12,14.09995,13.50623,142.5037095238095
E3M2BC1771,2024-03-21 16:24:01,140.1,721882.56,99.99,747.47,575.87,725.12,14.25982,13.32724,142.0214878214459
E3M2BC1771,2024-03-21 16:24:06,140.02,730105.88,99.99,754.87,576.19,725.07,14.32635,13.43356,141.93877298474945
E3M2BC1771,2024-03-21 16:24:11,140.15,738339.88,99.99,762.36,576.19,725.07,14.38024,13.29919,141.7808921282799
E3M2BC1771,2024-03-21 16:24:16,139.85,746573.94,99.98,771.52,575.99,724.57,14.27403,13.2906,142.09537649635038
E3M2BC1771,2024-03-21 16:24:21,140.18,754797.0,99.99,781.1,575.99,724.57,14.16925,13.32061,142.20228362351756
E3M2BC1771,2024-03-21 16:24:36,139.98,779307.25,99.98,803.79,575.82,724.8,14.16602,13.34886,142.6824769357496
E3M2BC1771,2024-03-21 16:24:50,140.19,802222.13,99.99,828.14,575.82,724.8,14.15907,13.32737,141.69783498542273
E3M2BC1771,2024-03-21 16:24:55,140.1,810466.38,99.99,835.5,575.73,724.26,14.25703,13.4726,142.1514462661153
E3M2BC1771,2024-03-21 16:24:59,140.09,818700.75,99.99,843.1,575.73,724.26,14.3604,13.33519,142.11153790087462
E3M2BC1771,2024-03-21 16:25:04,139.82,826902.69,99.99,852.85,575.73,724.26,14.40923,13.3639,142.35137186136694
E3M2BC1771,2024-03-21 16:25:09,140.32,835125.81,99.99,860.42,576.42,724.73,14.20111,13.21234,141.8955850627413
E3M2BC1771,2024-03-21 16:25:14,140.32,843338.63,99.99,867.92,576.42,724.73,14.52668,13.54252,142.08460693165296
E3M2BC1771,2024-03-21 16:25:19,140.34,851562.06,99.99,877.92,574.34,723.87,14.52668,13.54252,142.64375122543072
E3M2BC1771,2024-03-21 16:25:24,139.77,859774.06,99.99,884.68,574.34,723.87,14.39753,13.37985,142.4255119037812
E3M2BC1771,2024-03-21 16:25:29,140.06,867997.81,99.99,892.27,576.27,724.13,14.09613,13.24635,142.14318732748893
E3M2BC1771,2024-03-21 16:25:34,140.3,876231.81,99.99,901.51,576.27,724.13,14.12954,13.25905,141.8278312120476
E3M2BC1771,2024-03-21 16:25:39,140.22,884465.69,99.99,908.82,574.68,723.37,14.12954,13.25905,142.1732439464068
E3M2BC1771,2024-03-21 16:25:44,139.94,892678.31,99.98,919.0,574.68,723.37,14.32418,13.49723,142.41440587806653
E3M2BC1771,2024-03-21 16:25:49,139.86,900890.88,99.99,926.36,576.08,722.98,14.32858,13.33427,142.05872253041363
E3M2BC1771,2024-03-21 16:25:54,140.02,909103.81,99.99,933.65,576.08,722.98,14.3904,13.32984,142.4679998786702
E3M2BC1771,2024-03-21 16:25:59,139.93,917327.13,100.01,943.6,575.58,723.55,14.3904,13.32984,141.94939407894736
E3M2BC1771,2024-03-21 16:26:13,140.26,941678.06,99.99,968.17,575.58,723.55,14.31057,13.25832,142.16212993568348
E3M2BC1771,2024-03-21 16:26:27,140.02,964773.44,99.98,990.61,574.99,722.84,14.28389,13.25837,142.55830369290575
E3M2BC1771,2024-03-21 16:26:32,139.91,972847.81,99.98,998.19,574.99,722.84,14.34824,13.3959,142.06351231988472
E3M2BC1771,2024-03-21 16:26:37,140.07,981039.13,99.98,1005.62,576.11,722.99,14.3726,13.46952,142.10870951231288
E3M2BC1771,2024-03-21 16:26:42,140.11,989273.31,99.98,1015.77,576.11,722.99,14.23151,13.41013,142.30014
E3M2BC1771,2024-03-21 16:26:47,140.03,997475.44,99.98,1023.15,574.89,723.16,14.331,13.43178,141.7946455782313
E3M2BC1771,2024-03-21 16:26:52,140.07,1005730.38,99.98,1030.77,574.89,723.16,14.43485,13.47065,142.17835451456313
E3M2BC1771,2024-03-21 16:26:57,139.87,1013932.69,99.99,1038.35,575.8,722.4,14.50739,13.28713,141.86353221574345
E3M2BC1771,2024-03-21 16:27:02,139.9,1022156.25,99.99,1048.44,575.8,722.4,14.33224,13.293,142.32066129032256
E3M2BC1771,2024-03-21 16:27:07,139.92,1030421.75,99.99,1055.92,575.69,723.52,14.25506,13.26851,142.4949032907404
E3M2BC1771,2024-03-21 16:27:12,140.2,1038602.6299999999,99.98,1063.4,575.69,723.52,14.34013,13.47847,142.14927759669177
E3M2BC1771,2024-03-21 16:27:17,139.96,1046847.1299999999,99.98,1073.7,575.24,722.54,14.20887,13.46156,141.90128344660195
E3M2BC1771,2024-03-21 16:27:22,139.89,1055038.75,99.99,1081.25,575.24,722.54,14.24925,13.55327,141.56565555825833
E3M2BC1771,2024-03-21 16:27:27,139.93,1063262.0,99.99,1088.77,575.72,723.56,14.46109,13.55238,141.8795637421231
E3M2BC1771,2024-03-21 16:27:32,140.29,1071485.25,99.98,1098.39,575.72,723.56,14.47559,13.47327,141.73052682455292
E3M2BC1771,2024-03-21 16:27:36,140.02,1079698.0,99.96,1105.8,574.74,722.67,14.40201,13.47596,142.34971567436207
E3M2BC1771,2024-03-21 16:27:51,140.19,1104102.0,99.99,1130.94,574.74,722.67,14.34456,13.40692,141.87962932454695
E3M2BC1771,2024-03-21 16:28:05,139.92,1127016.63,99.98,1153.59,574.7,722.87,14.35542,13.39111,142.1124802184466
E3M2BC1771,2024-03-21 16:28:10,139.94,1135229.5,99.99,1161.49,574.7,722.87,14.2511,13.4771,141.9091962346126
E3M2BC1771,2024-03-21 16:28:15,140.02,1143452.63,99.99,1168.84,575.3,723.2,14.20114,13.45251,142.4608687590887
E3M2BC1771,2024-03-21 16:28:20,140.34,1151995.13,99.98,1178.79,575.3,723.2,14.2416,13.55401,142.06224602439025
E3M2BC1771,2024-03-21 16:28:25,139.96,1159931.38,99.98,1186.3,574.07,722.15,14.53073,13.67163,142.2578897988854
E3M2BC1771,2024-03-21 16:28:30,139.79,1168133.63,99.96,1193.54,574.07,722.15,14.53073,13.67163,141.60352765492107
E3M2BC1771,2024-03-21 16:28:35,139.85,1176388.5,99.96,1201.15,575.39,723.33,14.42446,13.53641,141.81607664233576
E3M2BC1771,2024-03-21 16:28:40,140.35,1184654.75,99.99,1210.41,575.39,723.33,14.28923,13.31764,142.13452537903757
E3M2BC1771,2024-03-21 16:28:45,140.08,1192877.88,99.99,1217.76,573.61,722.6,14.47783,13.45695,142.34992379630435
E3M2BC1771,2024-03-21 16:28:50,139.93,1201112.0,99.99,1227.04,573.61,722.6,14.52961,13.46663,142.39992712761344
E3M2BC1771,2024-03-21 16:28:55,139.83,1209431.13,99.98,1234.43,574.95,722.68,14.38486,13.34809,141.69597888861927
E3M2BC1771,2024-03-21 16:28:59,140.08,1217537.38,99.99,1244.27,574.95,722.68,14.38486,13.34809,141.9222425987625
E3M2BC1771,2024-03-21 16:29:04,139.9,1225739.63,99.98,1251.4,573.9,723.34,14.32313,13.60175,142.24554504550053
E3M2BC1771,2024-03-21 16:29:09,139.94,1233973.38,99.98,1259.38,573.9,723.34,14.2463,13.6161,141.70127971824144
E3M2BC1771,2024-03-21 16:29:14,139.91,1242196.75,99.98,1269.37,574.92,723.0,14.31331,13.51883,141.89487834549877
E3M2BC1771,2024-03-21 16:29:29,140.02,1266898.75,99.98,1291.68,574.92,723.0,14.38377,13.38784,142.4005865760162
E3M2BC1771,2024-03-21 16:29:43,139.93,1289547.63,99.98,1314.34,574.78,722.91,14.33741,13.35179,142.378771869783
E3M2BC1771,2024-03-21 16:29:48,140.08,1297749.5,99.98,1324.32,574.78,722.91,14.31932,13.379,142.49085054678005
E3M2BC1771,2024-03-21 16:29:53,139.79,1305972.88,99.98,1331.82,574.28,723.28,14.20404,13.48934,141.86905978878963
E3M2BC1771,2024-03-21 16:29:58,139.92,1314185.63,99.98,1339.34,574.28,723.28,14.22096,13.49295,142.32199066647433
E3M2BC1771,2024-03-21 16:30:03,139.83,1322409.0,99.98,1349.43,575.28,723.42,14.07205,13.41366,142.21258768511302
E3M2BC1771,2024-03-21 16:30:07,139.9,1330611.13,99.98,1356.95,575.28,723.42,14.19747,13.4255,141.97624333748442
E3M2BC1771,2024-03-21 16:30:12,140.06,1338834.38,99.98,1364.76,575.25,723.7,14.08572,13.4027,142.4180828258222
E3M2BC1771,2024-03-21 16:30:17,140.06,1347057.25,99.98,1372.12,575.25,723.7,14.1879,13.274,142.18434386391252
E3M2BC1771,2024-03-21 16:30:22,140.12,1355270.38,99.98,1381.95,575.04,723.14,14.22625,13.26596,141.58576757201647
E3M2BC1771,2024-03-21 16:30:27,139.73,1363504.25,99.98,1389.23,575.04,723.14,14.08284,13.15276,141.75044716327415
E3M2BC1771,2024-03-21 16:30:32,140.19,1371748.63,100.01,1398.96,576.02,723.79,14.15569,13.11949,142.0693934738549
E3M2BC1771,2024-03-21 16:30:37,140.3,1380078.38,99.99,1406.33,576.02,723.79,14.31866,13.40423,141.81167376102158
E3M2BC1771,2024-03-21 16:30:42,140.25,1388163.25,100.01,1413.87,574.63,722.49,14.09113,13.22674,142.136414363802
E3M2BC1771,2024-03-21 16:30:47,139.66,1396375.88,100.01,1421.31,574.63,722.49,14.0945,13.25428,142.07036585662215
E3M2BC1771,2024-03-21 16:30:52,140.08,1404610.13,100.01,1431.34,576.23,723.64,14.0945,13.25428,141.70380973345314
E3M2BC1771,2024-03-21 16:31:07,140.15,1429014.0,99.99,1454.3,576.23,723.64,14.33769,13.54048,142.14616025988087
E3M2BC1771,2024-03-21 16:31:20,140.03,1451843.5,99.98,1476.87,574.78,722.92,14.29659,13.27856,142.1454978749241
E3M2BC1771,2024-03-21 16:31:25,139.92,1460045.63,99.98,1486.97,574.78,722.92,14.21661,13.31383,142.16293626440267
E3M2BC1771,2024-03-21 16:31:30,139.97,1468279.75,99.98,1494.66,575.73,723.3,14.24314,13.30472,142.00371740448756
E3M2BC1771,2024-03-21 16:31:35,139.84,1476492.25,99.98,1502.06,575.73,723.3,14.18032,13.27449,141.53560905224788
E3M2BC1771,2024-03-21 16:31:40,140.28,1484715.5,99.99,1512.2,575.98,723.43,14.17757,13.23372,141.57293772516726
E3M2BC1771,2024-03-21 16:31:45,140.24,1492928.13,99.99,1519.68,575.98,723.43,14.10182,13.30952,141.9889652437703
E3M2BC1771,2024-03-21 16:31:50,140.21,1501151.5,99.98,1527.18,574.67,722.49,14.28742,13.5366,142.65136515658256
E3M2BC1771,2024-03-21 16:31:55,139.77,1509726.0,99.98,1534.67,574.67,722.49,14.05909,13.3432,142.64974156278504
E3M2BC1771,2024-03-21 16:32:00,140.06,1517598.13,99.96,1545.2,576.03,723.3,14.43086,13.39829,141.73249482811073
E3M2BC1771,2024-03-21 16:32:05,140.37,1525821.5,99.98,1552.63,576.03,723.3,14.42966,13.42556,142.20584599027947
E3M2BC1771,2024-03-21 16:32:10,140.14,1534023.75,99.98,1560.0,574.12,722.46,14.28316,13.28339,142.17393419062026
E3M2BC1771,2024-03-21 16:32:15,139.79,1542353.38,99.98,1570.0,574.12,722.46,14.35737,13.45267,142.27516149635034
E3M2BC1771,2024-03-21 16:32:20,139.76,1550470.25,99.98,1577.62,576.05,722.79,14.31934,13.47888,142.11315305807247
E3M2BC1771,2024-03-21 16:32:25,140.2,1558981.13,99.99,1585.07,576.05,722.79,14.1992,13.5063,142.01132869225765
E3M2BC1771,2024-03-21 16:32:30,139.92,1566959.63,99.99,1592.29,575.04,722.49,14.27588,13.50721,142.27881652490885
E3M2BC1771,2024-03-21 16:32:44,140.18,1591310.75,99.99,1617.59,575.04,722.49,14.34749,13.49492,141.82122703023117
E3M2BC1771,2024-03-21 16:32:58,140.04,1614246.75,99.96,1640.22,574.92,722.45,14.29698,13.3657,142.31017840593142
E3M2BC1771,2024-03-21 16:33:03,140.1,1622448.63,99.98,1650.24,574.92,722.45,14.27705,13.37743,142.02846666666667
E3M2BC1771,2024-03-21 16:33:08,140.15,1630693.25,99.98,1657.83,575.2,721.98,14.41071,13.36728,141.53072061917644
E3M2BC1771,2024-03-21 16:33:13,140.16,1638895.5,99.99,1665.42,575.2,721.98,14.37311,13.50991,141.71090348767288
E3M2BC1771,2024-03-21 16:33:18,139.92,1647108.0,99.99,1672.79,574.31,722.07,14.3891,13.50122,142.00991494532198
E3M2BC1771,2024-03-21 16:33:23,139.97,1655310.25,99.99,1682.8,574.31,722.07,14.30693,13.46101,141.98783853377765
E3M2BC1771,2024-03-21 16:33:28,139.85,1663522.75,99.99,1690.18,575.5,721.91,14.30693,13.46101,141.96489472887004
E3M2BC1771,2024-03-21 16:33:33,140.04,1672097.38,99.99,1697.72,575.5,721.91,14.21084,13.51548,142.66170986601705
E3M2BC1771,2024-03-21 16:33:38,139.99,1679959.13,100.01,1707.54,574.96,722.15,14.16961,13.4407,142.47399039868137
E3M2BC1771,2024-03-21 16:33:43,140.18,1688160.75,99.99,1714.96,574.96,722.15,14.35548,13.52879,142.25922814429637
E3M2BC1771,2024-03-21 16:33:47,139.97,1696352.5,99.99,1722.34,574.77,721.47,14.37586,13.38036,141.7875799573561
E3M2BC1771,2024-03-21 16:33:52,139.81,1704639.88,99.99,1732.25,574.77,721.47,14.25854,13.3201,141.78003850592165
E3M2BC1771,2024-03-21 16:33:57,139.9,1712799.13,99.99,1739.61,575.35,722.6,14.25854,13.3201,142.26507873386603
E3M2BC1771,2024-03-21 16:34:02,140.32,1721309.88,99.98,1749.18,575.35,722.6,14.40744,13.56337,142.06586917704223
E3M2BC1771,2024-03-21 16:34:07,140.11,1729278.13,99.98,1756.54,574.18,721.59,14.46951,13.59119,141.8520057913887
E3M2BC1771,2024-03-21 16:34:22,140.09,1753618.13,99.99,1781.04,574.18,721.59,14.34396,13.62787,142.4525491332611
E3M2BC1771,2024-03-21 16:34:36,139.94,1776533.0,99.98,1802.97,574.72,721.65,14.24709,13.49645,142.5278640776699
E3M2BC1771,2024-03-21 16:34:41,139.94,1784767.13,99.98,1812.81,574.72,721.65,14.30682,13.48888,142.39394084421502
E3M2BC1771,2024-03-21 16:34:46,139.94,1793022.5,99.99,1819.99,574.74,722.25,14.28051,13.43126,141.82953025235636
E3M2BC1771,2024-03-21 16:34:51,140.24,1801224.38,99.98,1827.96,574.76,722.24,14.31038,13.29161,142.06763227176222
E3M2BC1771,2024-03-21 16:34:56,140.03,1809448.0,99.98,1835.24,574.76,722.24,14.38211,13.33752,142.240117228386
E3M2BC1771,2024-03-21 16:35:01,140.04,1817894.5,99.98,1844.45,574.38,721.75,14.47659,13.37886,142.2156132842128
E3M2BC1771,2024-03-21 16:35:06,140.08,1826107.5,99.99,1852.02,574.38,721.75,14.3661,13.49023,142.37789954337902
E3M2BC1771,2024-03-21 16:35:10,140.23,1834139.25,99.96,1861.83,574.42,721.96,14.32286,13.4479,142.2016719890511
E3M2BC1771,2024-03-21 16:35:15,140.02,1842362.5,99.98,1869.41,574.42,721.96,14.35713,13.40901,142.11144093531735
E3M2BC1771,2024-03-21 16:35:20,140.13,1850543.38,99.98,1876.68,574.35,721.56,14.21557,13.48528,141.98807835237523
E3M2BC1771,2024-03-21 16:35:25,140.17,1858734.88,100.01,1886.34,574.35,721.56,14.28321,13.54108,141.57111824817517
E3M2BC1771,2024-03-21 16:35:30,140.3,1866968.63,99.99,1893.63,573.6,721.56,14.34191,13.44093,141.9427079379562
E3M2BC1771,2024-03-21 16:35:35,139.89,1875181.75,99.99,1903.21,573.6,721.56,14.41483,13.36713,141.97884755784062
E3M2BC1771,2024-03-21 16:35:40,140.0,1883404.88,100.01,1910.94,573.93,721.76,14.43293,13.48832,142.13951133304386
E3M2BC1771,2024-03-21 16:35:45,140.03,1891617.63,99.98,1918.22,573.93,721.76,14.41064,13.45443,142.38198273031315
E3M2BC1771,2024-03-21 16:36:00,140.03,1916064.38,99.99,1943.18,573.55,721.87,14.36779,13.51281,142.24476985138003
E3M2BC1771,2024-03-21 16:36:13,140.1,1938990.0,99.99,1965.39,573.55,721.87,14.34595,13.53335,142.0295763060469
E3M2BC1771,2024-03-21 16:36:18,140.3,1947213.38,99.99,1975.45,573.48,721.48,14.20353,13.51801,142.37399724063008
E3M2BC1771,2024-03-21 16:36:23,139.92,1955415.63,99.98,1982.75,573.48,721.48,14.3405,13.63735,142.51186819981726
E3M2BC1771,2024-03-21 16:36:28,139.92,1963670.88,99.96,1990.23,573.42,721.63,14.31586,13.64781,142.354084409257
E3M2BC1771,2024-03-21 16:36:33,139.83,1971894.13,99.98,1997.91,573.42,721.63,14.44582,13.50633,142.13988294596166
E3M2BC1771,2024-03-21 16:36:38,139.86,1980107.25,99.96,2007.73,573.42,721.63,14.47405,13.54358,141.76177171931957
E3M2BC1771,2024-03-21 16:36:43,139.63,1988351.63,99.98,2015.19,573.76,722.5,14.357,13.43859,142.14585684909838
E3M2BC1771,2024-03-21 16:36:48,139.96,1996575.25,99.96,2022.51,573.76,722.5,14.325,13.5934,142.30365646773706
E3M2BC1771,2024-03-21 16:36:53,139.91,2004787.88,99.96,2032.68,574.39,722.11,14.29716,13.40433,142.24417909709337
E3M2BC1771,2024-03-21 16:36:58,139.76,2013011.25,99.98,2040.13,574.39,722.11,14.29716,13.40433,142.2315528169014
E3M2BC1771,2024-03-21 16:37:03,139.95,2021245.25,99.98,2047.57,574.56,722.91,14.03943,13.42417,141.98005702554747
E3M2BC1771,2024-03-21 16:37:08,140.07,2029436.5,99.98,2057.37,574.56,722.91,14.20024,13.61316,142.36477528089887
E3M2BC1771,2024-03-21 16:37:13,140.14,2037659.75,99.96,2064.96,574.29,722.3,14.2491,13.48672,141.93144289185906
E3M2BC1771,2024-03-21 16:37:18,139.76,2045957.75,99.98,2072.52,574.29,722.3,14.27719,13.34441,141.86423946011524
E3M2BC1771,2024-03-21 16:37:23,140.22,2054106.38,99.98,2082.47,574.96,723.06,14.28722,13.40774,142.4098625275764
E3M2BC1771,2024-03-21 16:37:37,140.03,2078468.25,100.01,2106.8,574.96,723.06,14.36813,13.42504,142.35924873598591
E3M2BC1771,2024-03-21 16:37:51,139.86,2101361.25,99.98,2129.13,574.18,722.57,14.30991,13.40004,142.51140739051095
E3M2BC1771,2024-03-21 16:37:56,139.88,2109616.75,99.98,2136.63,574.18,722.57,14.1383,13.47233,142.3106067961165
E3M2BC1771,2024-03-21 16:38:01,139.92,2117829.25,99.99,2146.46,575.28,723.17,14.05783,13.32013,142.5030232381531
E3M2BC1771,2024-03-21 16:38:06,139.89,2126042.25,99.98,2153.9,575.28,723.17,14.09768,13.35804,142.66178977272727
E3M2BC1771,2024-03-21 16:38:11,140.31,2134276.0,99.98,2161.19,575.02,723.34,14.2275,13.3522,142.22350945723684
E3M2BC1771,2024-03-21 16:38:16,140.15,2142509.75,99.96,2170.96,575.02,723.34,14.3706,13.42466,142.3007597826087
E3M2BC1771,2024-03-21 16:38:21,140.28,2149741.25,77.1,2177.97,574.51,722.63,14.39619,13.39979,141.9549054347826
E3M2BC1771,2024-03-21 16:38:26,139.94,2154647.25,59.98,2182.77,575.59,722.18,14.39619,13.39979,142.12646450151058
E3M2BC1771,2024-03-21 16:38:31,140.11,2159759.25,59.98,2188.69,575.59,722.18,14.30384,13.42522,142.2967296026691
E3M2BC1771,2024-03-21 16:38:36,139.59,2164571.0,59.96,2193.19,575.59,722.18,13.88443,13.07293,142.41939421613395
E3M2BC1771,2024-03-21 16:38:41,139.58,2169471.75,60.0,2197.58,577.17,723.47,13.85922,12.93308,142.4477480338778
E3M2BC1771,2024-03-21 16:38:46,140.03,2174442.25,60.0,2202.13,577.17,723.47,13.95677,12.99596,142.07030945863747
E3M2BC1771,2024-03-21 16:38:51,139.86,2179342.75,59.98,2208.14,577.17,723.47,13.81672,12.85239,142.28843456528324
E3M2BC1771,2024-03-21 16:38:55,139.77,2183956.5,55.1,2212.55,575.82,723.66,13.81672,12.85239,142.16
E3M2BC1771,2024-03-21 16:39:00,139.9,2184913.5,0.0,2214.57,581.38,725.18,13.6039,12.51962,142.16
E3M2BC1771,2024-03-21 16:39:21,140.73,2185936.75,0.0,2215.62,580.2,725.79,13.6039,12.51962,142.16
E3M2BC1771,2024-03-21 16:39:35,140.99,2185936.75,0.0,2215.62,580.2,725.79,13.6039,12.51962,142.16
E3M2BC1771,2024-03-21 16:39:40,140.9,2185936.75,0.0,2215.62,580.2,725.79,13.6039,12.51962,142.16
E3M2BC1771,2024-03-21 16:39:45,141.08,2185936.5,0.0,2215.62,580.2,725.79,13.6039,12.51962,142.16
E3M2BC1771,2024-03-21 16:39:50,141.04,2185936.75,0.0,2215.62,580.2,725.79,13.6039,12.51962,142.16
E3M2BC1771,2024-03-21 16:39:54,141.19,2185936.75,0.0,2215.62,580.2,725.79,13.6039,12.51962,142.16
E3M2BC1771,2024-03-21 16:39:59,141.09,2185936.5,0.0,2215.62,580.2,725.79,13.6039,12.51962,142.16
E3M2BC1771,2024-03-21 16:40:05,141.27,2185936.75,0.0,2215.62,580.2,725.79,13.84138,12.94176,142.16
E3M2BC1771,2024-03-21 16:40:10,141.13,2186177.5,4.95,2215.73,580.2,725.79,13.75603,12.89345,142.16
E3M2BC1771,2024-03-21 16:40:14,141.04,2186307.25,0.0,2216.0,578.51,725.32,13.75603,12.89345,142.16
E3M2BC1771,2024-03-21 16:40:19,140.87,2186502.0,4.99,2216.12,577.02,724.92,13.89181,13.12893,142.16
E3M2BC1771,2024-03-21 16:40:24,141.26,2187473.25,19.98,2216.76,576.79,724.85,13.89181,13.12893,142.2662191780822
E3M2BC1771,2024-03-21 16:40:29,141.04,2189116.0,19.97,2218.22,574.91,724.34,14.35957,13.31903,142.44624657534249
E3M2BC1771,2024-03-21 16:40:34,139.53,2190754.75,20.0,2220.21,570.04,720.78,14.52149,13.46799,142.4585431818182
E3M2BC1771,2024-03-21 16:40:39,137.89,2192420.75,20.0,2221.7,570.04,720.78,14.52149,13.46799,142.352525
E3M2BC1771,2024-03-21 16:40:44,139.37,2192839.25,0.0,2222.56,572.59,721.47,3.333168,3.154434,142.32589318181817
E3M2BC1771,2024-03-21 16:40:59,139.7,2193516.0,0.0,2222.56,572.59,721.47,3.333168,3.154434,142.25941373025518
E3M2BC1771,2024-03-21 16:41:13,139.97,2193516.0,0.0,2222.56,572.59,721.47,13.67989,13.04245,142.25941373025518
E3M2BC1771,2024-03-21 16:41:17,139.87,2193516.0,0.0,2222.56,572.59,721.47,13.67989,13.04245,142.25941373025518
E3M2BC1771,2024-03-21 16:41:22,139.98,2193515.0,0.0,2222.56,572.59,721.47,14.09816,13.30616,142.25953219927095
E3M2BC1771,2024-03-21 16:41:27,139.86,2193720.25,4.95,2222.69,570.93,721.02,14.09816,13.30616,142.23521643377885
E3M2BC1771,2024-03-21 16:41:32,139.55,2194017.0,2.21,2223.07,570.23,720.83,14.56855,13.57547,142.20006075334143
E3M2BC1771,2024-03-21 16:41:37,140.09,2194111.25,0.0,2223.07,570.23,720.83,14.56855,13.57547,142.18889504860266
E3M2BC1771,2024-03-21 16:41:42,140.19,2194520.25,4.97,2223.45,568.54,720.37,15.01953,14.12259,142.14044122114217
E3M2BC1771,2024-03-21 16:41:47,138.9,2195676.0,19.98,2224.53,563.4,718.96,15.01953,14.12259,142.0035206561361
E3M2BC1771,2024-03-21 16:41:52,138.88,2197368.75,20.0,2226.05,563.4,718.96,14.41271,13.52704,141.92916941722535
E3M2BC1771,2024-03-21 16:41:57,186.52,2198960.25,19.98,2227.61,568.74,722.23,14.41271,13.52704,141.94394352759153
E3M2BC1771,2024-03-21 16:42:02,137.19,2200597.0,20.0,2229.15,568.74,722.23,14.88739,13.88914,141.95913769984526
E3M2BC1771,2024-03-21 16:42:07,137.8,2202231.0,19.98,2230.67,568.74,722.23,15.06924,13.76479,141.974306343476
E3M2BC1771,2024-03-21 16:42:12,137.22,2203874.25,20.0,2232.72,568.74,722.23,15.13487,13.93437,141.98956085611138
E3M2BC1771,2024-03-21 16:42:17,137.73,2205513.5,20.0,2234.18,568.74,722.23,14.51339,13.46749,142.00477823620423
E3M2BC1771,2024-03-21 16:42:22,137.9,2207154.25,20.0,2235.74,576.28,730.23,14.14148,13.12913,142.03572830802602
E3M2BC1771,2024-03-21 16:42:36,137.09,2208349.0,0.0,2237.45,579.47,731.11,15.08397,14.04301,142.06423644251626
E3M2BC1771,2024-03-21 16:42:50,137.16,2209084.0,5.52,2237.8,583.77,730.64,13.82685,12.82896,142.08177440347072
E3M2BC1771,2024-03-21 16:42:55,137.47,2210731.0,20.02,2239.62,578.65,729.24,13.82685,12.82896,142.12107375271148
E3M2BC1771,2024-03-21 16:43:00,139.3,2212371.25,19.98,2241.07,586.65,737.24,14.31535,13.17942,142.16021203904555
E3M2BC1771,2024-03-21 16:43:05,138.63,2214456.25,24.23,2242.64,586.65,737.24,14.63729,13.41891,142.20996258134488
E3M2BC1771,2024-03-21 16:43:10,137.43,2218360.5,50.02,2247.02,582.62,736.14,14.17152,13.10169,141.92355
E3M2BC1771,2024-03-21 16:43:15,140.01,2222456.75,49.99,2250.81,582.62,736.14,14.06937,13.40883,141.73961836283186
E3M2BC1771,2024-03-21 16:43:20,139.33,2226570.75,49.97,2254.74,584.22,744.06,14.06937,13.40883,141.97945825798675
E3M2BC1771,2024-03-21 16:43:25,140.72,2232067.25,69.99,2259.76,581.32,743.27,14.37028,13.68575,142.09237673926194
E3M2BC1771,2024-03-21 16:43:30,140.52,2237932.5,69.97,2265.22,580.8,743.13,15.16356,14.04548,141.9041650763359
E3M2BC1771,2024-03-21 16:43:35,140.29,2245897.0,99.99,2271.73,580.71,734.77,14.84592,13.80742,141.76864101022247
E3M2BC1771,2024-03-21 16:43:40,139.11,2254107.75,99.99,2282.09,580.95,735.92,14.84592,13.80742,141.7933562783661
E3M2BC1771,2024-03-21 16:43:45,139.5,2262648.5,100.01,2289.93,580.95,735.92,14.39333,13.28894,141.95994837910385
E3M2BC1771,2024-03-21 16:43:49,139.37,2270551.5,99.99,2298.1,588.43,737.55,14.44697,13.28535,142.28631633285153
E3M2BC1771,2024-03-21 16:43:54,140.62,2278784.25,99.98,2305.66,588.43,737.55,14.89666,13.5878,142.5672445828819
E3M2BC1771,2024-03-21 16:43:59,140.33,2286996.0,99.98,2313.12,585.62,734.83,14.89666,13.5878,142.2127676399027
E3M2BC1771,2024-03-21 16:44:14,139.63,2311334.25,99.98,2338.34,585.62,734.83,14.93358,13.60814,142.65130800727934
E3M2BC1771,2024-03-21 16:44:28,139.86,2334236.75,99.99,2361.02,587.99,735.77,14.93722,13.77361,142.86505691768826
E3M2BC1771,2024-03-21 16:44:33,139.76,2342270.75,99.98,2368.67,587.99,735.77,14.69583,13.52471,142.6378161293824
E3M2BC1771,2024-03-21 16:44:38,139.91,2346746.25,40.01,2375.62,593.25,737.02,14.85105,13.51627,142.5197159090909
E3M2BC1771,2024-03-21 16:44:43,139.47,2350039.25,39.98,2378.7,595.07,737.52,14.8032,13.56079,142.2088920024235
E3M2BC1771,2024-03-21 16:44:48,139.55,2353327.0,39.97,2381.99,596.09,738.53,14.54,13.32655,141.84403048780487
E3M2BC1771,2024-03-21 16:44:53,139.81,2356598.5,39.98,2385.0,596.09,738.53,14.24352,13.1142,142.16957776427702
E3M2BC1771,2024-03-21 16:44:57,140.46,2357364.25,0.0,2386.79,601.05,739.89,14.14537,12.94132,142.21144744835965
E3M2BC1771,2024-03-21 16:49:07,141.54,2357364.5,0.0,2386.79,601.05,739.89,12.87323,11.60303,142.2114611178615
E3M2BC1771,2024-03-21 16:49:21,141.71,2357364.5,0.0,2386.79,601.05,739.89,12.87323,11.60303,142.2114611178615
E3M2BC1771,2024-03-21 16:49:26,141.6,2357364.5,0.0,2386.79,601.05,739.89,12.87323,11.60303,142.2114611178615
E3M2BC1771,2024-03-21 16:49:31,141.75,2357364.5,0.0,2386.79,601.05,739.89,12.87323,11.60303,142.2114611178615
E3M2BC1771,2024-03-21 16:49:36,141.65,2357364.5,0.0,2386.79,601.05,739.89,12.87323,11.60303,142.2114611178615
E3M2BC1771,2024-03-21 16:49:41,141.8,2357364.5,0.0,2386.79,601.05,739.89,12.87323,11.60303,142.2114611178615
E3M2BC1771,2024-03-21 16:49:46,141.62,2357364.5,0.0,2386.79,601.05,739.89,12.87323,11.60303,142.2114611178615
E3M2BC1771,2024-03-21 16:49:51,141.85,2357662.75,5.0,2386.98,599.39,739.43,12.87323,11.60303,142.22776883353583
E3M2BC1771,2024-03-21 16:49:56,140.99,2358026.75,4.95,2387.36,599.39,739.43,12.87323,11.60303,142.24767162818955
E3M2BC1771,2024-03-21 16:50:01,141.45,2358023.5,0.0,2387.46,598.78,739.26,13.03448,11.95333,142.24749392466586
E3M2BC1771,2024-03-21 16:50:06,141.32,2358023.5,0.0,2387.46,598.78,739.26,13.03448,11.95333,142.24749392466586
E3M2BC1771,2024-03-21 16:50:10,141.62,2358270.5,4.95,2387.56,597.36,738.87,13.56921,12.47196,142.26099939246657
E3M2BC1771,2024-03-21 16:50:15,141.67,2359362.5,19.97,2388.58,594.97,737.39,13.56921,12.47196,142.26641423357665
E3M2BC1771,2024-03-21 16:50:20,142.14,2361000.75,20.0,2390.07,591.95,737.39,14.3871,13.00545,142.23651916058395
E3M2BC1771,2024-03-21 16:50:25,141.27,2362641.5,19.98,2391.57,583.95,730.02,14.3871,13.00545,142.09938961433343
E3M2BC1771,2024-03-21 16:50:30,139.44,2363322.25,0.0,2392.78,588.2,731.19,3.360062,3.092705,141.98775736410568
E3M2BC1771,2024-03-21 16:50:45,140.94,2363910.0,0.0,2392.78,588.2,731.19,3.360062,3.092705,141.89137564530824
E3M2BC1771,2024-03-21 16:50:59,141.2,2363910.0,0.0,2392.78,588.2,731.19,3.360062,3.092705,141.89137564530824
E3M2BC1771,2024-03-21 16:51:04,141.12,2363908.0,0.0,2392.78,588.2,731.19,13.8278,12.99807,141.8917036137261
E3M2BC1771,2024-03-21 16:51:09,141.26,2363908.0,0.0,2392.78,588.2,731.19,13.6338,12.7798,141.8917036137261
E3M2BC1771,2024-03-21 16:51:14,141.22,2363910.75,0.0,2392.78,588.2,731.19,13.6338,12.7798,141.89125265715154
E3M2BC1771,2024-03-21 16:51:19,141.34,2364149.25,4.99,2392.97,587.15,730.9,14.07248,12.94117,141.8521424233222
E3M2BC1771,2024-03-21 16:51:23,140.44,2364556.75,5.0,2393.33,586.51,730.72,14.07248,12.94117,141.78531885818404
E3M2BC1771,2024-03-21 16:51:29,141.55,2365436.25,13.03,2393.76,586.51,730.72,14.92274,13.67781,141.7045033414338
E3M2BC1771,2024-03-21 16:51:33,141.24,2367031.0,19.97,2395.67,581.38,729.32,15.11298,14.2536,141.86921020656138
E3M2BC1771,2024-03-21 16:51:38,138.7,2368671.0,20.0,2397.26,575.24,724.85,15.11298,14.2536,142.0047133757962
E3M2BC1771,2024-03-21 16:51:43,138.81,2370313.75,19.98,2398.8,575.24,724.85,14.72214,13.5232,141.8652016985138
E3M2BC1771,2024-03-21 16:51:48,140.58,2371950.5,20.0,2400.39,578.24,727.85,14.72214,13.5232,141.7173553468646
E3M2BC1771,2024-03-21 16:51:53,139.7,2373593.25,20.0,2401.83,578.24,727.85,15.13242,13.87088,141.4884353226295
E3M2BC1771,2024-03-21 16:51:58,138.64,2375234.25,20.02,2403.91,578.24,727.85,15.13242,13.87088,141.2646412386707
E3M2BC1771,2024-03-21 16:52:03,139.51,2376871.0,19.97,2405.47,584.61,735.85,14.21547,13.04927,141.09157099697885
