Repository: Wang-Theo/rebound_prediction

# Ords280卷绕电芯辊压段负极厚度反弹预测模型

## 预测量
- 最终厚度

## 相关变量
1. 辊压速度
2. 轧制力
3. 起始厚度
4. 辊缝
5. 存储时间

## 大规模数采实验 - 数据集

## 数据预处理
运行 `data_preprocess.py`

## 数据模型训练
运行 `data_training.py`

File: datas/second_round/processed/processed_E3N2BC1432.csv
batch_num,time,thickness_average,roll_length,speed,meter,gapDR,gapOP,MES_pressureDR,MES_pressureOP,thickness_average_second,time_gap
E3N2BC1431,2024-03-22 13:47:38,134.56,925.2900000000009,15.01,26.12,532.98,682.21,15.65446,14.63627,145.4395056097561,24.0
E3N2BC1431,2024-03-22 13:47:43,136.47,2135.709999999999,14.98,27.17,537.98,687.21,14.40003,13.52578,144.9788219261054,24.0
E3N2BC1431,2024-03-22 13:47:48,133.32,3365.130000000001,14.98,28.27,542.98,692.21,14.71168,13.54242,144.85746071645417,24.0
E3N2BC1431,2024-03-22 13:47:53,133.78,4594.200000000001,15.01,29.8,542.98,692.21,14.00938,13.26215,144.47464566929133,24.0
E3N2BC1431,2024-03-22 13:47:58,135.13,5821.540000000001,15.01,30.95,547.98,697.21,14.00938,13.26215,145.01670575408843,24.0
E3N2BC1431,2024-03-22 13:48:03,136.53,7054.269999999997,15.0,32.14,547.98,697.21,13.92069,12.70266,144.50852063106797,24.0
E3N2BC1431,2024-03-22 13:48:08,139.0,8282.199999999997,15.01,33.29,552.22,696.42,13.68614,12.48629,144.84485540704736,24.0
E3N2BC1431,2024-03-22 13:48:13,139.01,9523.989999999998,14.98,34.42,552.22,696.42,13.82787,12.70889,142.45373446808512,24.0
E3N2BC1431,2024-03-22 13:48:18,138.93,10740.410000000003,15.0,35.6,555.22,696.42,13.93109,12.72527,143.61107927710844,24.0
E3N2BC1431,2024-03-22 13:48:23,140.18,12009.699999999997,14.98,37.16,555.22,696.42,14.05603,12.88763,144.1755501544799,24.0
E3N2BC1431,2024-03-22 13:48:28,140.46,13650.71,19.98,38.68,553.52,695.95,14.45712,13.39211,144.32360333911535,24.0
E3N2BC1431,2024-03-22 13:48:33,140.62,15289.21,20.0,40.17,553.52,695.95,14.59372,13.39314,144.91334965307894,24.0
E3N2BC1431,2024-03-22 13:48:47,140.94,20148.07,19.98,45.23,545.52,689.53,14.76249,13.55736,144.512985315534,24.0
E3N2BC1431,2024-03-22 13:49:01,139.39,24379.879999999997,4.97,49.75,545.52,689.53,14.60181,13.40056,144.47464748026715,24.0
E3N2BC1431,2024-03-22 13:49:06,139.21,24370.29,0.0,49.76,550.02,690.77,14.60181,13.40056,144.47243485124469,24.0
E3N2BC1431,2024-03-22 13:49:11,139.41,24370.21,0.0,49.76,550.02,690.77,14.60181,13.40056,144.47241639344261,24.0
E3N2BC1431,2024-03-22 13:49:16,139.43,24370.33,0.0,49.76,550.02,690.77,14.60181,13.40056,144.47244408014572,24.0
E3N2BC1431,2024-03-22 13:49:21,139.58,24370.33,0.0,49.76,550.02,690.77,14.60181,13.40056,144.47244408014572,24.0
E3N2BC1431,2024-03-22 13:49:26,139.54,24370.21,0.0,49.76,550.02,690.77,14.60181,13.40056,144.47241639344261,24.0
E3N2BC1431,2024-03-22 13:49:31,139.71,24370.370000000003,0.0,49.76,550.02,690.77,14.60181,13.40056,144.47245330904676,24.0
E3N2BC1431,2024-03-22 13:49:36,139.71,24370.370000000003,0.0,49.76,550.02,690.77,14.60181,13.40056,144.47245330904676,24.0
E3N2BC1431,2024-03-22 13:49:41,139.81,24370.21,0.0,49.76,550.02,690.77,14.60181,13.40056,144.47241639344261,24.0
E3N2BC1431,2024-03-22 13:49:46,139.77,24370.370000000003,0.0,49.76,550.02,690.77,14.60181,13.40056,144.47245330904676,24.0
E3N2BC1431,2024-03-22 13:49:51,139.88,24370.370000000003,0.0,49.76,550.02,690.77,14.60181,13.40056,144.47245330904676,24.0
E3N2BC1431,2024-03-22 13:49:56,139.83,24370.25,0.0,49.76,550.02,690.77,14.60181,13.40056,144.47242562234365,24.0
E3N2BC1431,2024-03-22 13:57:10,141.0,24370.33,0.0,49.76,550.02,690.77,13.01524,12.12138,144.47244408014572,24.0
E3N2BC1431,2024-03-22 13:57:15,140.92,24370.449999999997,0.0,49.76,550.02,690.77,12.86634,11.87654,144.47247176684883,24.0
E3N2BC1431,2024-03-22 13:57:20,141.0,24645.300000000003,4.95,49.97,548.6,690.38,12.86634,11.87654,144.5358858530662,24.0
E3N2BC1431,2024-03-22 13:57:25,141.09,25041.690000000002,4.97,50.34,548.32,690.3,12.87598,11.799,144.6447837279903,24.0
E3N2BC1431,2024-03-22 13:57:30,141.52,25453.67,4.95,50.73,548.32,690.3,13.21167,12.18449,144.77485634486948,24.0
E3N2BC1431,2024-03-22 13:57:35,141.5,25865.54,4.99,51.09,548.32,690.3,13.21167,12.18449,144.5841616918429,24.0
E3N2BC1431,2024-03-22 13:57:40,141.28,27431.97,19.98,52.54,543.17,688.89,13.29107,12.53107,144.20371569343067,24.0
E3N2BC1431,2024-03-22 13:57:45,141.29,29076.910000000003,20.0,54.01,543.17,688.89,13.85335,12.79416,144.65730841949778,24.0
E3N2BC1431,2024-03-22 13:57:49,141.06,30715.480000000003,20.0,55.5,538.59,683.28,13.85335,12.79416,144.5156101972686,24.0
E3N2BC1431,2024-03-22 13:57:54,142.43,32360.269999999997,20.0,57.55,538.59,683.28,13.8634,12.9254,144.45979700802195,24.0
E3N2BC1431,2024-03-22 13:57:59,142.37,33994.8,19.98,59.1,535.59,680.28,13.8634,12.9254,144.4078209149382,24.0
E3N2BC1431,2024-03-22 13:58:04,141.89,35637.85,19.98,60.65,532.59,677.28,14.71085,13.44282,144.35557389607573,24.0
E3N2BC1431,2024-03-22 13:58:09,140.74,37295.71,20.0,62.2,532.59,677.28,14.55592,13.49494,144.30285593698056,24.0
E3N2BC1431,2024-03-22 13:58:14,140.11,39764.100000000006,29.98,64.88,533.08,677.81,14.70153,13.67708,144.3377559106355,24.0
E3N2BC1431,2024-03-22 13:58:19,138.97,43594.05,50.0,67.79,531.48,677.13,14.62484,13.49958,144.42636729086834,24.0
E3N2BC1431,2024-03-22 13:58:34,139.88,55752.17,49.96,80.32,532.75,677.18,14.6398,13.55678,143.96977502533957,24.0
E3N2BC1431,2024-03-22 13:58:48,140.18,69785.08,79.96,93.64,529.63,675.84,14.61351,13.65188,143.18450884078493,24.0
E3N2BC1431,2024-03-22 13:58:53,140.21,76804.1,83.67,99.26,528.19,675.11,15.08674,13.96025,143.23,24.0
E3N2BC1431,2024-03-22 13:58:57,139.55,85023.77,99.98,109.04,528.16,674.48,14.95114,13.87249,143.55966786353005,24.0
E3N2BC1431,2024-03-22 13:59:02,139.68,93235.1,99.99,117.24,528.16,674.48,14.92528,13.92984,142.15921384193035,24.0
E3N2BC1431,2024-03-22 13:59:07,140.03,101388.24,99.99,124.87,529.88,675.95,14.92528,13.92984,142.2509164464322,24.0
E3N2BC1431,2024-03-22 13:59:12,141.68,109081.92000000001,54.04,131.83,531.5,676.39,14.92528,13.92984,142.54714348266776,24.0
E3N2BC1431,2024-03-22 13:59:17,141.93,116350.51999999999,0.0,134.6,533.77,676.17,14.92528,13.92984,142.66940170109356,24.0
E3N2BC1431,2024-03-22 13:59:22,142.1,123162.63,0.0,134.6,533.77,676.17,14.92528,13.92984,142.40473669035532,24.0
E3N2BC1431,2024-03-22 13:59:27,142.32,129505.06,0.0,134.6,533.77,676.17,14.92528,13.92984,142.0728925170068,24.0
E3N2BC1431,2024-03-22 13:59:32,142.27,135409.81,0.0,134.6,533.77,676.17,14.92528,13.92984,142.31522252604168,24.0
E3N2BC1431,2024-03-22 13:59:37,142.09,140738.22,0.0,134.6,533.77,676.17,14.92528,13.92984,142.70837777777777,24.0
E3N2BC1431,2024-03-22 13:59:42,141.59,145190.61,0.0,134.6,533.77,676.17,14.92528,13.92984,142.67962862862865,24.0
E3N2BC1431,2024-03-22 13:59:47,142.73,149012.44,0.0,134.6,533.77,676.17,14.92528,13.92984,142.65629515201314,24.0
E3N2BC1431,2024-03-22 13:59:52,141.94,152034.14,0.0,134.6,533.77,676.17,14.92528,13.92984,142.31111325106212,24.0
E3N2BC1431,2024-03-22 13:59:57,141.73,154165.78,0.0,134.6,533.77,676.17,14.92528,13.92984,142.96660441027717,24.0
E3N2BC1431,2024-03-22 14:28:13,140.22,174640.33,0.0,152.85,521.69,672.69,13.15592,13.10691,142.8582782538071,24.0
E3N2BC1431,2024-03-22 14:28:18,140.14,174640.48,0.0,152.85,521.69,672.69,13.15592,13.10691,142.85824414213195,24.0
E3N2BC1431,2024-03-22 14:28:23,140.21,174640.45,0.0,152.85,521.69,672.69,13.15592,13.10691,142.858250964467,24.0
E3N2BC1431,2024-03-22 14:28:28,140.09,174640.41,0.0,152.85,521.69,672.69,13.15592,13.10691,142.8582600609137,24.0
E3N2BC1431,2024-03-22 14:28:33,140.16,174640.56,0.0,152.85,521.69,672.69,13.15592,13.10691,142.85822594923857,24.0
E3N2BC1431,2024-03-22 14:28:37,140.04,174640.56,0.0,152.85,521.69,672.69,13.8797,13.19447,142.85822594923857,24.0
E3N2BC1431,2024-03-22 14:28:42,140.07,174640.45,0.0,152.85,521.69,672.69,13.8797,13.19447,142.858250964467,24.0
E3N2BC1431,2024-03-22 14:28:47,139.96,174838.48,4.97,152.96,521.69,672.28,13.8797,13.19447,142.81321673096446,24.0
E3N2BC1431,2024-03-22 14:28:52,139.55,175243.55,4.95,153.33,521.47,672.22,13.8797,13.19447,142.7210992893401,24.0
E3N2BC1431,2024-03-22 14:28:57,139.67,175304.89,0.0,153.52,521.1,672.12,13.8797,13.19447,142.70714988832486,24.0
E3N2BC1431,2024-03-22 14:29:02,139.74,175565.77,4.99,153.71,519.45,671.67,14.26218,13.39069,142.64782286294414,24.0
E3N2BC1431,2024-03-22 14:29:07,139.48,175972.05,4.97,154.08,519.45,671.67,14.26218,13.39069,142.5554302538071,24.0
E3N2BC1431,2024-03-22 14:29:12,139.08,176379.2,4.97,154.46,519.45,671.67,14.44496,13.52128,142.46283979695428,24.0
E3N2BC1431,2024-03-22 14:29:17,139.52,177138.84,11.33,154.87,519.45,671.67,14.44496,13.52128,142.4170196801968,24.0
E3N2BC1431,2024-03-22 14:29:22,138.4,178366.22,15.0,156.39,519.06,671.56,14.2982,13.54824,142.49250430504304,24.0
E3N2BC1431,2024-03-22 14:29:37,139.87,180427.06,0.0,157.94,529.06,674.79,14.2982,13.54824,142.61924723247233,24.0
E3N2BC1431,2024-03-22 14:29:50,140.14,180426.7,0.0,157.94,529.06,674.79,14.51398,13.688,142.61922509225093,24.0
E3N2BC1431,2024-03-22 14:29:55,140.08,180426.7,0.0,157.94,529.06,674.79,14.51398,13.688,142.61922509225093,24.0
E3N2BC1431,2024-03-22 14:47:12,139.94,192364.22,0.0,171.99,523.13,673.16,12.41765,12.94266,142.3395795017217,24.0
E3N2BC1431,2024-03-22 14:47:17,139.74,192364.22,0.0,171.99,523.13,673.16,12.41765,12.94266,142.3395795017217,24.0
E3N2BC1431,2024-03-22 14:47:22,139.82,192364.17,0.0,171.99,523.13,673.16,13.7818,13.14753,142.33957747620013,24.0
E3N2BC1431,2024-03-22 14:47:27,139.71,192394.84,0.0,171.99,523.13,673.16,13.7818,13.14753,142.34081993113227,24.0
E3N2BC1431,2024-03-22 14:47:32,139.73,192791.42,4.97,172.38,521.44,672.7,13.74487,13.31986,142.3568855580312,24.0
E3N2BC1431,2024-03-22 14:47:37,139.74,192790.33,3.08,172.49,520.73,672.5,13.74487,13.31986,142.35684140166092,24.0
E3N2BC1431,2024-03-22 14:47:42,139.29,193361.78,9.94,173.17,519.11,672.06,13.84583,13.2873,142.3799910877051,24.0
E3N2BC1431,2024-03-22 14:47:46,139.69,194193.44,9.99,174.07,517.31,671.57,13.84583,13.2873,142.33959797529863,24.0
E3N2BC1431,2024-03-22 14:47:51,139.6,195009.23,9.98,174.86,517.31,671.57,14.0101,13.24668,142.2999564284268,24.0
E3N2BC1431,2024-03-22 14:47:56,139.27,195824.09,9.99,175.63,517.31,671.57,14.0101,13.24668,142.26036007288923,24.0
E3N2BC1431,2024-03-22 14:48:01,139.44,196641.06,9.96,176.41,517.31,671.57,13.95509,13.26113,142.3553196914332,24.0
E3N2BC1431,2024-03-22 14:48:06,139.02,197693.73,19.93,177.53,517.31,671.57,13.9297,13.34719,142.47926378400325,24.0
E3N2BC1431,2024-03-22 14:48:11,138.67,199328.61,19.98,179.09,517.11,671.51,13.9297,13.34719,142.3405812069664,24.0
E3N2BC1431,2024-03-22 14:48:16,138.18,200975.55,20.0,180.64,523.18,674.92,13.59544,12.89865,142.07277839665807,24.0
E3N2BC1431,2024-03-22 14:48:21,138.47,202656.27,19.98,182.25,523.18,674.92,13.72543,12.93247,142.25332122538293,24.0
E3N2BC1431,2024-03-22 14:48:36,141.19,207470.36,20.0,187.35,523.18,674.92,13.72543,12.93247,142.19726083619472,24.0
E3N2BC1431,2024-03-22 14:48:49,141.22,207818.38,0.0,187.93,524.69,675.34,13.7248,13.18841,142.26333613411433,24.0
E3N2BC1431,2024-03-22 14:48:54,141.29,207818.38,0.0,187.93,524.69,675.34,13.67008,12.97016,142.26333613411433,24.0
E3N2BC1431,2024-03-22 14:48:59,141.4,207818.25,0.0,187.93,524.69,675.34,13.67008,12.97016,142.26331145223187,24.0
E3N2BC1431,2024-03-22 14:53:04,142.36,207818.69,0.0,187.93,524.69,675.34,13.58755,12.80965,142.26339499091094,24.0
E3N2BC1431,2024-03-22 14:53:09,142.26,207818.56,0.0,187.93,524.69,675.34,13.50624,12.92423,142.2633703090285,24.0
E3N2BC1431,2024-03-22 14:53:14,142.35,207818.61,0.0,187.93,524.69,675.34,13.50624,12.92423,142.2633798020602,24.0
E3N2BC1431,2024-03-22 14:53:35,142.48,208219.64,4.97,188.22,522.98,674.87,13.47092,12.9996,142.3196576744186,24.0
E3N2BC1431,2024-03-22 14:53:48,142.8,208903.91,5.0,188.91,521.77,674.54,13.47092,12.9996,142.17851401415572,24.0
E3N2BC1431,2024-03-22 14:53:53,142.7,209309.61,4.95,189.28,521.77,674.54,14.21775,13.50576,142.09483069767444,24.0
E3N2BC1431,2024-03-22 14:53:58,142.56,210778.73,20.0,190.62,516.58,670.12,14.21775,13.50576,141.83330705596106,24.0
E3N2BC1431,2024-03-22 14:54:03,142.51,212425.52,19.98,192.18,516.58,670.12,14.9739,13.95311,141.9935785888078,24.0
E3N2BC1431,2024-03-22 14:54:08,139.41,214061.7,20.0,193.71,508.58,662.11,15.55744,14.91832,142.07158574610244,24.0
E3N2BC1431,2024-03-22 14:54:13,140.29,215734.2,19.98,195.27,505.58,656.11,15.41968,14.68658,142.07288124620675,24.0
E3N2BC1431,2024-03-22 14:54:18,139.68,217341.48,20.0,197.22,505.58,656.11,15.49102,14.63134,141.89729330366174,24.0
E3N2BC1431,2024-03-22 14:54:23,137.16,218982.45,19.97,198.81,505.58,656.11,15.52702,14.758,141.91084671532846,24.0
E3N2BC1431,2024-03-22 14:54:28,136.34,220621.31,20.0,200.3,505.58,656.11,15.52702,14.758,142.0655963960316,24.0
E3N2BC1431,2024-03-22 14:54:33,136.81,222262.59,19.98,201.87,513.58,664.11,14.54247,13.74378,142.151997043936,24.0
E3N2BC1431,2024-03-22 14:54:38,136.88,223903.95,20.0,203.42,513.58,664.11,13.80651,12.87429,142.1565181064131,24.0
E3N2BC1431,2024-03-22 14:54:43,136.27,225545.16,19.98,205.43,523.58,674.11,13.37445,12.72579,142.1045296169161,24.0
E3N2BC1431,2024-03-22 14:54:48,138.23,227372.05,26.34,207.03,523.58,674.11,13.62551,12.84249,142.1973415488123,24.0
E3N2BC1431,2024-03-22 14:54:53,138.51,229828.38,29.99,209.38,522.43,673.8,14.16484,13.40085,142.3221310723603,24.0
E3N2BC1431,2024-03-22 14:54:58,140.87,232310.34,29.99,211.64,515.54,669.5,14.16484,13.40085,142.4482226829603,24.0
E3N2BC1431,2024-03-22 14:55:12,140.14,239616.75,29.98,219.07,515.54,669.5,13.91097,13.3377,142.75870919881305,24.0
E3N2BC1431,2024-03-22 14:55:26,140.35,246473.78000000003,29.99,225.9,515.54,669.5,14.015,13.44945,142.8494776699029,24.0
E3N2BC1431,2024-03-22 14:55:31,139.99,248937.34000000003,29.99,228.18,515.95,665.2,14.05077,13.32215,142.89322891273537,24.0
E3N2BC1431,2024-03-22 14:55:36,140.47,251412.96999999997,29.99,231.29,515.95,665.2,14.43913,13.47353,142.84980926517574,24.0
E3N2BC1431,2024-03-22 14:55:41,139.47,253876.21999999997,29.99,233.68,515.95,665.2,14.49349,13.61242,142.62498685890836,24.0
E3N2BC1431,2024-03-22 14:55:46,139.97,256342.94,29.98,236.06,515.95,665.2,14.19278,13.53339,142.67441085899515,24.0
E3N2BC1431,2024-03-22 14:55:51,139.29,258799.94,29.99,238.53,519.1,668.14,14.38901,13.63046,142.24810301436375,24.0
E3N2BC1431,2024-03-22 14:55:56,139.69,261262.84000000003,29.98,240.89,519.1,668.14,14.01584,13.2649,142.36401862725248,24.0
E3N2BC1431,2024-03-22 14:56:01,139.81,263729.34,29.99,243.24,519.1,668.14,14.00556,13.11454,142.13355973263114,24.0
E3N2BC1431,2024-03-22 14:56:06,140.48,266192.69,29.98,245.46,519.1,668.14,14.1695,13.25788,142.39071766612642,24.0
E3N2BC1431,2024-03-22 14:56:11,140.17,268662.38,29.99,247.9,519.09,664.78,14.20918,13.31838,142.11102133008922,24.0
E3N2BC1431,2024-03-22 14:56:16,140.44,271119.16,29.98,251.0,519.09,664.78,14.17454,13.24603,142.45023961813843,24.0
E3N2BC1431,2024-03-22 14:56:21,140.26,273579.19,29.98,253.03,519.09,664.78,14.26405,13.13742,142.25556072169223,24.0
E3N2BC1431,2024-03-22 14:56:26,140.04,276042.53,29.99,255.33,519.09,664.78,14.22954,13.27306,142.40346812101257,24.0
E3N2BC1431,2024-03-22 14:56:30,139.93,278518.5,29.98,258.41,519.54,665.29,14.10616,13.22472,142.7703539823009,24.0
E3N2BC1431,2024-03-22 14:56:35,140.12,280971.97,29.99,260.71,519.54,665.29,14.11393,13.30785,143.13390582424367,24.0
E3N2BC1431,2024-03-22 14:56:50,140.46,288279.06,29.99,267.51,519.54,665.29,14.11473,13.32185,142.25648340327015,24.0
E3N2BC1431,2024-03-22 14:57:04,140.26,295139.41,29.98,275.08,519.54,665.29,14.22385,13.15079,142.0615622771475,24.0
E3N2BC1431,2024-03-22 14:57:09,140.29,297609.34,29.99,277.39,518.11,664.53,14.36674,13.40501,142.1315617854979,24.0
E3N2BC1431,2024-03-22 14:57:14,140.3,300072.34,30.01,279.73,518.11,664.53,14.24493,13.28355,141.98354452318281,24.0
E3N2BC1431,2024-03-22 14:57:19,140.21,302529.41,29.98,281.92,518.11,664.53,14.26669,13.5126,142.35754619741098,24.0
E3N2BC1431,2024-03-22 14:57:24,140.19,304989.53,29.96,284.27,518.11,664.53,14.43279,13.48081,142.23654661821118,24.0
E3N2BC1431,2024-03-22 14:57:29,139.95,307449.56,29.99,287.08,518.11,664.64,14.43279,13.48081,142.25552047116167,24.0
E3N2BC1431,2024-03-22 14:57:34,140.21,309915.94,29.99,289.47,518.11,664.64,14.37943,13.36053,142.22452445883067,24.0
E3N2BC1431,2024-03-22 14:57:39,139.93,312395.25,29.99,291.73,518.11,664.64,14.2582,13.36912,142.35448837209302,24.0
E3N2BC1431,2024-03-22 14:57:43,140.19,314842.5,29.99,294.09,518.11,664.64,14.10514,13.2318,142.18736501516685,24.0
E3N2BC1431,2024-03-22 14:57:48,139.78,317308.84,29.98,297.24,517.97,664.48,14.24546,13.47189,142.37144055094188,24.0
E3N2BC1431,2024-03-22 14:57:53,140.11,319769.09,29.99,299.22,517.97,664.48,14.36728,13.28283,142.39887400648826,24.0
E3N2BC1431,2024-03-22 14:57:58,139.77,322242.09,29.99,302.13,517.97,664.48,14.36728,13.28283,142.26863466288722,24.0
E3N2BC1431,2024-03-22 14:58:03,140.22,324698.66,29.96,304.44,517.89,665.61,14.23303,13.36074,142.38133869595057,24.0
E3N2BC1431,2024-03-22 14:58:08,139.86,327158.75,29.96,306.82,517.89,665.61,14.32195,13.55542,142.5974619080302,24.0
E3N2BC1431,2024-03-22 14:58:13,139.95,330770.97,49.97,309.75,517.75,665.57,14.37326,13.54571,142.83230110160895,24.0
E3N2BC1431,2024-03-22 14:58:28,140.14,342945.53,49.99,322.59,515.1,664.84,14.40358,13.55055,142.20451849148418,24.0
E3N2BC1431,2024-03-22 14:58:42,140.39,354382.72,49.99,334.01,515.11,663.51,14.54388,13.63031,141.99114693133484,24.0
E3N2BC1431,2024-03-22 14:58:47,140.16,358586.31,49.97,337.72,515.11,663.51,14.53818,13.56961,142.12045443140428,24.0
E3N2BC1431,2024-03-22 14:58:51,140.04,362609.81,49.97,341.6,514.76,662.83,14.71192,13.64485,142.10193750253805,24.0
E3N2BC1431,2024-03-22 14:58:56,140.08,367306.34,60.0,345.55,514.07,662.64,14.93018,13.93542,141.86997018432248,24.0
E3N2BC1431,2024-03-22 14:59:01,139.89,372237.81,59.98,351.76,512.99,662.34,14.69001,13.85539,142.11705192862047,24.0
E3N2BC1431,2024-03-22 14:59:06,139.76,377169.38,60.0,356.32,513.38,663.42,14.61511,13.77361,142.40813979409748,24.0
E3N2BC1431,2024-03-22 14:59:11,139.88,382100.78,60.0,360.76,513.38,663.42,14.55182,13.65417,142.270298715914,24.0
E3N2BC1431,2024-03-22 14:59:16,140.06,387032.44,60.0,366.6,513.38,663.42,14.86626,13.79415,141.98352402505557,24.0
E3N2BC1431,2024-03-22 14:59:21,139.82,391938.69,60.0,370.96,513.82,662.34,14.92127,13.95465,141.93102802186678,24.0
E3N2BC1431,2024-03-22 14:59:26,139.79,396921.31,59.98,375.52,513.82,662.34,14.6683,13.84353,142.14632176375406,24.0
E3N2BC1431,2024-03-22 14:59:31,139.64,401827.44,59.98,380.18,513.82,662.34,14.53685,13.57389,142.20435826086955,24.0
E3N2BC1431,2024-03-22 14:59:36,139.67,406803.94,60.0,386.41,515.1,663.43,14.41155,13.52544,142.2979755959596,24.0
E3N2BC1431,2024-03-22 14:59:41,139.93,411691.0,59.98,390.96,515.1,663.43,14.74995,13.85635,142.21845078979345,24.0
E3N2BC1431,2024-03-22 14:59:46,140.15,416616.56,59.98,395.49,515.1,663.43,14.64901,13.70823,142.57249329540838,24.0
E3N2BC1431,2024-03-22 14:59:51,140.06,421542.03,59.98,400.01,513.77,662.68,14.64901,13.70823,142.33911883767536,24.0
E3N2BC1431,2024-03-22 15:00:06,139.58,436152.44,60.0,414.84,513.77,662.68,14.6465,13.74432,142.31031635497146,24.0
E3N2BC1431,2024-03-22 15:00:19,139.93,449977.69,59.98,429.86,513.77,662.68,14.82263,13.77396,142.25866140742244,24.0
E3N2BC1431,2024-03-22 15:00:24,140.17,454897.13,60.0,434.25,515.17,663.67,14.61167,13.79857,142.14267873760875,24.0
E3N2BC1431,2024-03-22 15:00:29,140.19,459834.94,60.0,439.0,515.17,663.67,14.58924,13.76368,142.04303762606673,24.0
E3N2BC1431,2024-03-22 15:00:34,140.44,464773.25,60.0,443.53,515.17,663.67,14.43963,13.58822,142.1781023669836,24.0
E3N2BC1431,2024-03-22 15:00:39,140.25,469705.16,59.98,449.65,513.93,661.26,14.44649,13.61613,142.23154206896552,24.0
E3N2BC1431,2024-03-22 15:00:44,139.73,474643.34,59.98,454.08,513.93,661.26,14.80257,13.85424,141.80670941839682,24.0
E3N2BC1431,2024-03-22 15:00:49,139.45,479562.5,60.0,458.37,513.93,661.26,14.70658,13.65541,142.20682481224725,24.0
E3N2BC1431,2024-03-22 15:00:54,139.55,484488.0,60.0,464.18,515.95,664.85,14.54031,13.55487,141.91516464471405,24.0
E3N2BC1431,2024-03-22 15:00:59,140.16,489413.19,60.0,468.85,515.95,664.85,14.41209,13.54547,141.7495139971723,24.0
E3N2BC1431,2024-03-22 15:01:04,140.48,494332.25,60.0,473.27,515.95,664.85,14.82416,13.88947,141.50961967545638,24.0
E3N2BC1431,2024-03-22 15:01:09,140.65,499264.0,59.98,477.96,513.15,661.93,14.64267,13.78291,141.61155757575756,24.0
E3N2BC1431,2024-03-22 15:01:14,140.14,504195.75,60.0,484.03,513.15,661.93,14.26546,13.45164,141.80462287104623,24.0
E3N2BC1431,2024-03-22 15:01:19,139.75,509140.38,59.98,488.22,513.15,661.93,14.34096,13.58834,142.02261663974153,24.0
E3N2BC1431,2024-03-22 15:01:24,139.51,514053.0,60.0,493.78,514.87,663.98,14.52822,13.61807,141.9978367429613,24.0
E3N2BC1431,2024-03-22 15:01:29,140.13,518991.06000000006,59.98,498.24,514.87,663.98,14.83514,13.92157,142.24517895595432,24.0
E3N2BC1431,2024-03-22 15:01:43,140.23,533595.0,59.98,513.53,514.87,663.98,14.80961,13.78971,141.9238628472222,24.0
E3N2BC1431,2024-03-22 15:01:57,140.06,547350.63,60.0,527.23,514.16,661.94,14.60929,13.69052,142.14789167510634,24.0
E3N2BC1431,2024-03-22 15:02:02,140.16,552282.13,60.0,531.82,514.16,661.94,14.64503,13.86293,142.17857366504856,24.0
E3N2BC1431,2024-03-22 15:02:07,139.95,557201.44,60.0,536.39,514.4,662.1,14.73421,13.8156,142.3114294749645,24.0
E3N2BC1431,2024-03-22 15:02:12,140.06,562133.19,59.98,540.96,514.4,662.1,14.59465,13.79471,141.7958033884631,24.0
E3N2BC1431,2024-03-22 15:02:17,140.19,567058.31,60.0,547.0,514.4,662.1,14.9218,13.79967,141.76188766181232,24.0
E3N2BC1431,2024-03-22 15:02:22,140.01,571984.0,60.0,551.54,513.98,661.76,14.64445,13.69295,141.90190949913645,24.0
E3N2BC1431,2024-03-22 15:02:27,140.02,576909.19,59.98,556.17,513.98,661.76,14.64445,13.69295,142.6191660306447,24.0
E3N2BC1431,2024-03-22 15:02:32,139.69,581859.75,59.98,560.74,513.98,661.76,14.52674,13.56784,142.43310855738653,24.0
E3N2BC1431,2024-03-22 15:02:37,139.86,586804.44,59.98,566.86,515.4,662.35,14.63797,13.63985,142.10534202721917,24.0
E3N2BC1431,2024-03-22 15:02:42,139.55,591742.25,60.0,571.49,515.4,662.35,14.65388,13.6801,141.90883720930233,24.0
E3N2BC1431,2024-03-22 15:02:47,140.2,596693.0,60.0,575.98,515.4,662.35,14.78093,13.80301,142.3588257959846,24.0
E3N2BC1431,2024-03-22 15:02:52,139.64,601681.88,60.0,580.59,514.82,661.78,14.58798,13.70482,142.11546626213593,24.0
E3N2BC1431,2024-03-22 15:02:56,139.94,606575.38,60.0,586.68,514.82,661.78,14.58798,13.70482,142.4148553070354,24.0
E3N2BC1431,2024-03-22 15:03:01,139.55,611475.0,59.98,591.25,515.7,662.41,14.5946,13.54073,142.60912884927066,24.0
E3N2BC1431,2024-03-22 15:03:07,139.74,616585.0,60.0,595.96,515.7,662.41,14.59654,13.79013,142.6554321486268,24.0
E3N2BC1431,2024-03-22 15:03:21,140.06,631079.88,59.98,609.87,515.7,662.41,14.75444,13.77715,142.25887145855955,24.0
E3N2BC1431,2024-03-22 15:03:35,140.15,644790.06,59.98,623.56,515.82,661.87,14.6358,13.62664,142.11835351855606,24.0
E3N2BC1431,2024-03-22 15:03:40,140.0,649715.56,60.0,629.83,515.82,661.87,14.58123,13.64843,142.34555414219162,24.0
E3N2BC1431,2024-03-22 15:03:45,139.97,654640.75,60.0,634.33,515.21,662.23,14.60709,13.7882,142.51421100362757,24.0
E3N2BC1431,2024-03-22 15:03:50,139.91,659565.63,60.0,638.9,515.21,662.23,14.69761,13.68249,141.88208891133104,24.0
E3N2BC1431,2024-03-22 15:03:55,140.01,664503.88,59.98,643.36,515.21,662.23,14.504,13.56286,141.62503708502024,24.0
E3N2BC1431,2024-03-22 15:04:00,139.68,669473.5,60.0,649.41,515.63,662.36,14.605,13.5661,141.4455262976968,24.0
E3N2BC1431,2024-03-22 15:04:05,139.99,674469.0,59.98,653.93,515.63,662.36,14.4452,13.6308,141.50175986129173,24.0
E3N2BC1431,2024-03-22 15:04:09,139.62,679260.06,60.0,658.44,515.63,662.36,14.44089,13.54729,141.6955897702644,24.0
E3N2BC1431,2024-03-22 15:04:14,140.03,684197.75,59.98,663.02,517.12,662.55,14.32662,13.54827,141.87984545454546,24.0
E3N2BC1431,2024-03-22 15:04:19,139.73,689110.31,59.98,669.03,517.12,662.55,14.3669,13.57513,141.91564970558375,24.0
E3N2BC1431,2024-03-22 15:04:24,139.78,694048.38,60.0,673.52,517.12,662.55,14.44199,13.53275,141.9055815235008,24.0
E3N2BC1431,2024-03-22 15:04:29,139.64,698979.63,60.0,677.92,517.16,662.97,14.39738,13.41387,141.84863022078184,24.0
E3N2BC1431,2024-03-22 15:04:34,139.85,703911.38,59.98,683.96,517.16,662.97,14.41714,13.39631,142.39500964912278,24.0
E3N2BC1431,2024-03-22 15:04:39,139.77,708849.19,60.0,688.61,517.16,662.97,14.38051,13.48826,141.95202078606158,24.0
E3N2BC1431,2024-03-22 15:04:44,139.93,713857.31,60.0,693.29,517.41,663.55,14.27119,13.54301,141.90855382120412,24.0
E3N2BC1431,2024-03-22 15:04:59,140.27,728389.88,60.0,708.66,517.41,663.55,14.27119,13.54301,142.224933930377,24.0
E3N2BC1431,2024-03-22 15:05:12,140.13,742132.0,60.0,722.38,517.41,663.55,14.46179,13.4136,142.3955079006772,24.0
E3N2BC1431,2024-03-22 15:05:17,139.76,747069.56,59.98,726.65,517.02,662.14,14.25821,13.44304,141.82011693057248,24.0
E3N2BC1431,2024-03-22 15:05:22,140.12,751994.63,60.0,731.06,517.02,662.14,14.60775,13.63763,141.84861456389453,24.0
E3N2BC1431,2024-03-22 15:05:27,139.72,756938.94,59.98,737.02,517.02,662.14,14.5143,13.49586,141.66902654009291,24.0
E3N2BC1431,2024-03-22 15:05:32,140.06,761857.5,59.98,741.68,517.62,663.98,14.36634,13.51534,142.49417762492413,24.0
E3N2BC1431,2024-03-22 15:05:37,139.84,766801.81,60.0,746.22,517.62,663.98,14.44384,13.45673,142.55348237234554,24.0
E3N2BC1431,2024-03-22 15:05:42,140.16,771739.75,59.98,750.91,517.62,663.98,14.26172,13.42941,142.2819991753144,24.0
E3N2BC1431,2024-03-22 15:05:47,140.0,776664.56,59.98,755.5,518.29,661.85,14.57804,13.4838,141.98425915004336,24.0
E3N2BC1431,2024-03-22 15:05:52,140.13,781704.69,59.98,761.78,518.29,661.85,14.46117,13.35125,141.95143484787016,24.0
E3N2BC1431,2024-03-22 15:05:57,139.94,786502.13,59.98,766.5,518.29,661.85,14.46117,13.35125,142.1865560467056,24.0
E3N2BC1431,2024-03-22 15:06:02,140.02,791439.69,60.0,771.08,517.43,661.88,14.63255,13.63817,143.1994786653185,24.0
E3N2BC1431,2024-03-22 15:06:07,139.84,796358.88,60.0,775.59,517.43,661.88,14.37091,13.43322,142.9200736628849,24.0
E3N2BC1431,2024-03-22 15:06:12,139.85,801303.06,60.0,781.62,518.1,662.91,14.59098,13.39223,142.79299585197234,24.0
E3N2BC1431,2024-03-22 15:06:17,140.24,806361.94,59.98,786.42,518.1,662.91,14.58547,13.74977,142.97101635420822,24.0
E3N2BC1431,2024-03-22 15:06:22,140.26,811166.06,59.98,791.15,518.1,662.91,14.60918,13.70797,142.76783595368678,24.0
E3N2BC1431,2024-03-22 15:06:36,140.06,825775.5,60.0,804.87,516.61,661.75,14.61312,13.76461,141.88446386946387,24.0
E3N2BC1431,2024-03-22 15:06:50,139.88,839536.19,60.0,818.7,516.61,661.75,14.6684,13.73531,142.31788558101803,24.0
E3N2BC1431,2024-03-22 15:06:55,139.6,844448.56,59.98,824.68,518.39,661.96,14.47834,13.50866,142.33620535279806,24.0
E3N2BC1431,2024-03-22 15:07:00,139.79,849386.56,59.96,829.37,518.39,661.96,14.60839,13.42392,142.08460303459438,24.0
E3N2BC1431,2024-03-22 15:07:05,140.02,854317.88,60.0,834.05,518.39,661.96,14.42241,13.46077,141.7364588092345,24.0
E3N2BC1431,2024-03-22 15:07:10,140.16,859249.5,60.0,838.92,517.12,662.87,14.49459,13.79935,141.73992090853784,24.0
E3N2BC1431,2024-03-22 15:07:15,139.97,864181.06,60.0,843.58,517.12,662.87,14.59995,13.67654,142.09534736842105,24.0
E3N2BC1431,2024-03-22 15:07:20,140.06,869112.19,60.0,848.16,517.12,662.87,14.59995,13.67654,142.25755559210526,24.0
E3N2BC1431,2024-03-22 15:07:25,140.09,874050.25,59.98,854.25,517.1,662.56,14.44047,13.43871,142.30299146226756,24.0
E3N2BC1431,2024-03-22 15:07:30,140.09,878987.94,60.0,858.61,517.1,662.56,14.51228,13.60029,142.44904557988647,24.0
E3N2BC1431,2024-03-22 15:07:35,140.22,883976.94,59.98,863.06,517.1,662.56,14.55305,13.60217,142.14478328600404,24.0
E3N2BC1431,2024-03-22 15:07:40,139.88,888838.25,60.0,869.29,516.25,662.46,14.55305,13.60217,142.30697344415162,24.0
E3N2BC1431,2024-03-22 15:07:45,140.36,893769.56,59.98,873.83,516.25,662.46,14.622,13.73915,142.36988964958476,24.0
E3N2BC1431,2024-03-22 15:07:50,140.17,898707.31,59.98,878.48,516.25,662.46,14.71074,13.72593,142.50642907542579,24.0
E3N2BC1431,2024-03-22 15:07:55,140.3,903689.94,59.98,883.05,515.49,662.47,14.64328,13.74258,142.54452347579502,24.0
E3N2BC1431,2024-03-22 15:07:59,139.99,908589.31,59.98,887.63,515.49,662.47,14.64328,13.74258,142.15443920615633,24.0
E3N2BC1431,2024-03-22 15:08:14,140.4,923186.0,59.98,902.65,515.49,662.47,14.56842,13.66347,141.83282476905313,24.0
E3N2BC1431,2024-03-22 15:08:28,140.22,936940.38,60.0,916.48,515.0,661.94,14.69481,13.88745,141.61531990251828,24.0
E3N2BC1431,2024-03-22 15:08:33,140.3,941865.38,59.98,922.45,515.0,661.94,14.81805,13.91164,141.5377461632156,24.0
E3N2BC1431,2024-03-22 15:08:38,140.39,946892.5,60.0,926.99,514.74,661.18,14.75771,13.85586,141.84070388349514,24.0
E3N2BC1431,2024-03-22 15:08:43,140.27,951734.69,59.98,931.51,514.74,661.18,14.75095,13.70153,142.14725712545675,24.0
E3N2BC1431,2024-03-22 15:08:48,139.95,956666.06,60.0,936.06,514.74,661.18,14.88528,13.90721,141.95676820388348,24.0
E3N2BC1431,2024-03-22 15:08:53,140.13,961584.81,59.98,942.19,514.76,661.7,14.6008,13.78596,142.06252858516484,24.0
E3N2BC1431,2024-03-22 15:08:58,139.82,966522.75,60.0,946.85,514.76,661.7,14.61312,13.80252,142.06931146978022,24.0
E3N2BC1431,2024-03-22 15:09:03,139.96,971447.56,60.01,951.25,514.76,661.7,14.54029,13.69666,142.23643160408076,24.0
E3N2BC1431,2024-03-22 15:09:07,139.71,976385.56,60.0,955.77,515.04,661.86,14.74863,13.7875,142.5867589041096,24.0
E3N2BC1431,2024-03-22 15:09:13,139.94,981431.56,60.0,962.03,515.04,661.86,14.85357,13.67854,142.55341218870217,24.0
E3N2BC1431,2024-03-22 15:09:17,139.98,986254.63,60.0,966.42,515.04,661.86,14.73728,13.84341,142.12362792011297,24.0
E3N2BC1431,2024-03-22 15:09:22,140.01,991179.81,60.0,971.0,515.15,661.49,14.89542,13.94041,141.90863423131455,24.0
E3N2BC1431,2024-03-22 15:09:27,139.95,996098.5,60.0,975.52,515.15,661.49,14.60223,13.80872,141.63859460555668,24.0
E3N2BC1431,2024-03-22 15:09:32,140.22,1001023.31,60.0,981.7,515.15,661.49,14.81663,13.79757,142.208447815534,24.0
E3N2BC1431,2024-03-22 15:09:37,140.25,1006006.06,59.98,986.38,514.33,661.43,14.80944,13.81351,142.20543810487953,24.0
E3N2BC1431,2024-03-22 15:09:52,139.75,1020602.69,59.98,1000.16,514.33,661.43,14.74883,13.93164,142.41323202769962,24.0
E3N2BC1431,2024-03-22 15:10:06,139.74,1034363.25,60.0,1013.89,514.33,661.43,14.91583,13.87596,142.09546631600242,24.0
E3N2BC1431,2024-03-22 15:10:11,139.99,1039301.25,60.0,1019.99,515.4,662.98,14.50544,13.50023,142.15571428571428,24.0
E3N2BC1431,2024-03-22 15:10:16,139.82,1044277.3799999999,60.0,1024.62,515.4,662.98,14.73125,13.7079,142.07826245954695,24.0
E3N2BC1431,2024-03-22 15:10:20,140.24,1049176.63,60.0,1029.21,515.4,662.98,14.5016,13.61283,142.04445701428293,24.0
E3N2BC1431,2024-03-22 15:10:25,139.89,1054102.0,59.98,1033.72,514.42,661.71,14.74424,13.7935,142.1197023689006,24.0
E3N2BC1431,2024-03-22 15:10:30,139.85,1059039.63,59.98,1039.81,514.42,661.71,14.82273,13.81356,142.14595224540557,24.0
E3N2BC1431,2024-03-22 15:10:35,139.78,1063964.75,59.98,1044.35,514.42,661.71,14.48597,13.69232,142.33650545806276,24.0
E3N2BC1431,2024-03-22 15:10:40,140.06,1068896.25,60.0,1048.73,515.83,662.8,14.64466,13.74754,141.97209071836795,24.0
E3N2BC1431,2024-03-22 15:10:45,139.97,1073827.63,60.0,1053.39,515.83,662.8,14.42744,13.55561,142.31185525513314,24.0
E3N2BC1431,2024-03-22 15:10:50,140.13,1078829.38,60.0,1059.61,515.83,662.8,14.72613,13.72725,142.33990338983048,24.0
E3N2BC1431,2024-03-22 15:10:55,139.92,1083709.75,60.0,1064.34,514.45,662.47,14.72613,13.72725,142.3352885783718,24.0
E3N2BC1431,2024-03-22 15:11:00,139.73,1088609.25,60.0,1068.99,514.45,662.47,14.36789,13.67304,142.35938626696375,24.0
E3N2BC1431,2024-03-22 15:11:05,139.75,1093553.63,60.0,1073.52,514.45,662.47,14.469,13.59569,142.24663389282102,24.0
E3N2BC1431,2024-03-22 15:11:10,139.55,1098555.13,59.98,1078.11,515.56,664.05,14.35085,13.50734,142.41529496402876,24.0
E3N2BC1431,2024-03-22 15:11:15,139.87,1103403.38,59.98,1084.06,515.56,664.05,14.45713,13.67287,142.3012567970956,24.0
E3N2BC1431,2024-03-22 15:11:30,139.93,1118044.38,60.0,1097.85,515.56,664.05,14.59959,13.66736,142.43865776105363,24.0
E3N2BC1431,2024-03-22 15:11:43,139.85,1131786.13,60.0,1111.25,515.75,663.1,14.59362,13.67972,142.45243731001457,24.0
E3N2BC1431,2024-03-22 15:11:48,139.96,1136723.88,59.98,1117.45,515.75,663.1,14.74203,13.68871,142.34921313868614,24.0
E3N2BC1431,2024-03-22 15:11:53,139.91,1141731.75,60.0,1121.98,515.58,663.93,14.49499,13.81512,142.3558562197092,24.0
E3N2BC1431,2024-03-22 15:11:58,140.14,1146605.88,59.98,1126.67,515.58,663.93,14.55266,13.63381,142.23643245436105,24.0
E3N2BC1431,2024-03-22 15:12:03,140.09,1151690.13,59.98,1131.06,515.58,663.93,14.29899,13.4252,142.3571151050081,24.0
E3N2BC1431,2024-03-22 15:12:08,140.11,1156449.5,60.0,1137.23,515.32,663.21,14.60049,13.78307,142.26665663680504,24.0
E3N2BC1431,2024-03-22 15:12:13,140.11,1161380.75,59.98,1141.73,515.32,663.21,14.6052,13.7364,142.22618956438487,24.0
E3N2BC1431,2024-03-22 15:12:18,139.8,1166324.75,59.98,1146.24,515.32,663.21,14.48803,13.64611,141.96467571096926,24.0
E3N2BC1431,2024-03-22 15:12:23,140.14,1171249.88,60.0,1152.03,515.86,664.18,14.63904,13.50151,141.84505229023105,24.0
E3N2BC1431,2024-03-22 15:12:28,140.07,1176181.25,60.0,1156.76,515.86,664.18,14.31942,13.48581,141.66698945447172,24.0
E3N2BC1431,2024-03-22 15:12:33,140.36,1181112.5,59.98,1161.27,515.86,664.18,14.74142,13.86385,141.8512210953347,24.0
E3N2BC1431,2024-03-22 15:12:38,139.96,1186037.63,60.0,1165.78,514.46,663.02,14.61647,13.68998,141.860027647177,24.0
E3N2BC1431,2024-03-22 15:12:43,139.78,1191026.25,60.0,1171.83,514.46,663.02,14.23406,13.44781,141.64259947485354,24.0
E3N2BC1431,2024-03-22 15:12:48,139.44,1195945.0,60.0,1176.38,514.46,663.02,14.43333,13.53622,141.94237092528851,24.0
E3N2BC1431,2024-03-22 15:12:53,139.84,1200838.25,60.0,1181.0,517.41,664.86,14.43333,13.53622,141.89970618137454,24.0
E3N2BC1431,2024-03-22 15:13:07,140.47,1215440.75,60.0,1196.09,517.41,664.86,14.48491,13.47387,142.33104986971628,24.0
E3N2BC1431,2024-03-22 15:13:21,140.63,1229195.0,60.0,1210.02,517.41,664.86,14.3894,13.4395,141.86559298104075,24.0
E3N2BC1431,2024-03-22 15:13:26,140.47,1234120.0,60.0,1214.73,513.41,661.96,14.44086,13.63988,142.19220758159335,24.0
E3N2BC1431,2024-03-22 15:13:31,139.91,1239083.38,60.0,1219.22,513.41,661.96,14.91998,13.90089,141.9768706833805,24.0
E3N2BC1431,2024-03-22 15:13:36,139.22,1243989.25,60.0,1223.63,513.41,661.96,14.66423,13.80251,142.1837261663286,24.0
E3N2BC1431,2024-03-22 15:13:41,139.5,1248927.13,60.0,1229.64,518.07,665.16,14.32964,13.3111,142.5454353083923,24.0
E3N2BC1431,2024-03-22 15:13:46,139.86,1253845.88,60.0,1234.3,518.07,665.16,14.22145,13.44063,142.09994825925415,24.0
E3N2BC1431,2024-03-22 15:13:51,140.43,1258770.63,60.0,1238.95,518.07,665.16,14.77051,13.68049,142.13383259942202,24.0
E3N2BC1431,2024-03-22 15:13:56,140.23,1263689.13,60.0,1243.51,515.45,662.15,14.79753,13.70799,141.9187799392097,24.0
E3N2BC1431,2024-03-22 15:14:01,140.55,1268627.0,60.0,1249.62,515.45,662.15,14.7824,13.80972,141.8679910895099,24.0
E3N2BC1431,2024-03-22 15:14:06,139.55,1273564.75,59.98,1254.17,515.45,662.15,14.68347,13.62984,141.8914620355412,24.0
E3N2BC1431,2024-03-22 15:14:11,139.92,1278489.75,60.0,1258.57,516.83,663.97,14.34193,13.51937,142.04995644246353,24.0
E3N2BC1431,2024-03-22 15:14:15,139.89,1283414.75,60.0,1263.12,516.83,663.97,14.80333,13.59372,142.00658343483556,24.0
E3N2BC1431,2024-03-22 15:14:20,140.27,1288333.38,60.0,1269.07,516.83,663.97,14.57234,13.55193,142.11752916328186,24.0
E3N2BC1431,2024-03-22 15:14:25,140.2,1293398.75,60.0,1273.52,516.7,662.07,14.72874,13.79256,142.01738456865127,24.0
E3N2BC1431,2024-03-22 15:14:30,140.16,1298228.25,60.0,1278.22,516.7,662.07,14.76534,13.64171,141.99547995139733,24.0
E3N2BC1431,2024-03-22 15:14:45,139.97,1312831.13,60.0,1293.58,516.7,662.07,14.54506,13.60792,142.13093384859866,24.0
E3N2BC1431,2024-03-22 15:14:59,140.06,1326547.25,59.96,1307.06,516.43,663.12,14.56277,13.6208,142.13417172330097,24.0
E3N2BC1431,2024-03-22 15:15:04,139.74,1331485.25,59.98,1311.99,516.43,663.12,14.51528,13.6241,142.28420813106797,24.0
E3N2BC1431,2024-03-22 15:15:09,139.91,1336423.13,60.0,1316.4,517.18,663.45,14.41226,13.66924,142.2309737651822,24.0
E3N2BC1431,2024-03-22 15:15:14,139.59,1341360.75,60.0,1321.12,517.18,663.45,14.38178,13.49268,142.2412449433657,24.0
E3N2BC1431,2024-03-22 15:15:19,139.78,1346279.5,59.98,1327.26,517.18,663.45,14.32276,13.49592,142.21466230605415,24.0
E3N2BC1431,2024-03-22 15:15:24,139.56,1351338.25,59.96,1331.86,517.59,664.25,14.4312,13.48962,141.69965096910963,24.0
E3N2BC1431,2024-03-22 15:15:28,139.76,1356148.75,60.0,1336.58,517.59,664.25,14.4312,13.48962,141.74765346585642,24.0
E3N2BC1431,2024-03-22 15:15:33,139.79,1361099.25,60.0,1341.17,517.59,664.25,14.27053,13.38832,141.89552090843546,24.0
E3N2BC1431,2024-03-22 15:15:38,140.37,1365992.25,59.98,1347.14,517.73,664.59,14.3878,13.53086,141.9052193362976,24.0
E3N2BC1431,2024-03-22 15:15:43,140.41,1370936.5,60.0,1351.09,517.73,664.59,14.3986,13.52628,141.89122269417476,24.0
E3N2BC1431,2024-03-22 15:15:48,140.57,1375861.25,59.98,1355.79,515.89,663.05,14.63815,13.79461,141.71719212194387,24.0
E3N2BC1431,2024-03-22 15:15:53,140.29,1380798.75,59.98,1361.9,515.89,663.05,14.63616,13.68028,142.29397781774583,24.0
E3N2BC1431,2024-03-22 15:15:58,140.19,1385724.0,59.98,1365.99,515.89,663.05,14.63616,13.68028,142.14832200247218,24.0
E3N2BC1431,2024-03-22 15:16:03,140.43,1390661.88,59.98,1370.39,516.34,663.53,14.48392,13.63937,142.06979708737865,24.0
E3N2BC1431,2024-03-22 15:16:08,140.33,1395593.13,59.98,1376.53,516.34,663.53,14.61485,13.7982,141.8471688624581,24.0
E3N2BC1431,2024-03-22 15:16:23,140.37,1410215.38,59.98,1390.25,516.34,663.53,14.58888,13.66425,142.06043796650016,24.0
E3N2BC1431,2024-03-22 15:16:36,139.97,1423963.5,60.0,1405.24,515.49,662.26,14.72713,13.69645,141.93785964190164,24.0
E3N2BC1431,2024-03-22 15:16:41,139.77,1428888.5,59.98,1409.82,515.49,662.26,14.85909,13.88426,142.07639440286366,24.0
E3N2BC1431,2024-03-22 15:16:46,140.04,1433820.0,60.0,1414.38,516.91,663.48,14.35878,13.48693,142.33315977871786,24.0
E3N2BC1431,2024-03-22 15:16:51,140.29,1438764.38,60.0,1419.13,516.91,663.48,14.42749,13.6528,141.8251606437899,24.0
E3N2BC1431,2024-03-22 15:16:56,140.28,1443682.88,59.98,1423.87,516.91,663.48,14.60199,13.69876,142.10211014316172,24.0
E3N2BC1431,2024-03-22 15:17:01,140.35,1448607.88,59.98,1428.58,515.04,661.82,14.83896,13.76608,142.30023272727274,24.0
E3N2BC1431,2024-03-22 15:17:06,139.87,1453533.13,59.98,1434.6,515.04,661.82,14.86642,13.74355,142.20624097287185,24.0
E3N2BC1431,2024-03-22 15:17:11,139.88,1458502.88,60.0,1439.03,515.04,661.82,14.47816,13.54931,142.24983563813583,24.0
E3N2BC1431,2024-03-22 15:17:16,139.67,1463396.25,60.0,1443.56,516.45,663.16,14.673,13.84863,141.97956119040387,24.0
E3N2BC1431,2024-03-22 15:17:21,140.17,1468321.25,60.0,1449.65,516.45,663.16,14.63784,13.77348,142.50562803766707,24.0
E3N2BC1431,2024-03-22 15:17:26,140.11,1473259.0,60.0,1454.32,516.45,663.16,14.67697,13.75864,142.06686512758202,24.0
E3N2BC1431,2024-03-22 15:17:31,140.19,1478184.38,60.0,1458.91,515.1,662.42,14.66663,13.80878,142.6559874087591,24.0
E3N2BC1431,2024-03-22 15:17:36,139.69,1483115.5,60.0,1463.9,515.1,662.42,14.41621,13.54844,142.22684527486103,24.0
E3N2BC1431,2024-03-22 15:17:41,139.99,1488060.0,59.98,1468.65,515.1,662.42,14.66492,13.69571,142.73076281655344,24.0
E3N2BC1431,2024-03-22 15:17:46,139.82,1492991.38,60.0,1473.23,516.19,663.12,14.67,13.61107,143.09007191327913,24.0
E3N2BC1431,2024-03-22 15:18:00,139.97,1507594.5,60.0,1488.59,516.19,663.12,14.56141,13.86852,142.84093040847202,24.0
E3N2BC1431,2024-03-22 15:18:14,140.09,1521387.0,60.0,1502.49,516.19,663.12,14.64926,13.73196,142.32486313868614,24.0
E3N2BC1431,2024-03-22 15:18:19,140.03,1526280.38,60.0,1507.02,515.49,662.67,14.53833,13.63668,143.030062960761,24.0
E3N2BC1431,2024-03-22 15:18:24,139.88,1531205.5,60.0,1511.76,515.49,662.67,14.6659,13.80129,143.0450091130012,24.0
E3N2BC1431,2024-03-22 15:18:29,139.99,1536143.13,59.98,1516.16,515.49,662.67,14.59275,13.78826,142.96662009104708,24.0
E3N2BC1431,2024-03-22 15:18:34,139.92,1541055.75,60.0,1522.37,515.63,663.44,14.50528,13.76933,142.11692348484848,24.0
E3N2BC1431,2024-03-22 15:18:39,140.22,1546000.0,60.0,1526.94,515.63,663.44,14.69829,13.74931,142.29984446477584,24.0
E3N2BC1431,2024-03-22 15:18:44,139.82,1550924.88,60.0,1531.62,515.63,663.44,14.53164,13.65674,142.470095155638,24.0
E3N2BC1431,2024-03-22 15:18:49,140.05,1555850.25,60.0,1536.53,515.23,663.89,14.67673,13.78212,142.7950010307153,24.0
E3N2BC1431,2024-03-22 15:18:54,139.83,1560966.5,59.98,1541.06,515.23,663.89,14.5418,13.69565,142.5943977211069,24.0
E3N2BC1431,2024-03-22 15:18:59,139.94,1565706.75,59.98,1546.95,515.23,663.89,14.5418,13.69565,142.31147449810092,24.0
E3N2BC1431,2024-03-22 15:19:04,139.69,1570810.25,60.0,1551.67,516.22,663.46,14.67076,13.67581,142.26250836629146,24.0
E3N2BC1431,2024-03-22 15:19:09,139.81,1575582.25,60.0,1556.13,516.22,663.46,14.32287,13.55583,142.57959963603278,24.0
E3N2BC1431,2024-03-22 15:19:14,139.95,1580507.63,59.98,1560.79,516.22,663.46,14.4369,13.58957,142.21785181818183,24.0
E3N2BC1431,2024-03-22 15:19:18,139.94,1585445.13,60.0,1566.75,515.97,664.09,14.48463,13.64508,141.92811740976646,24.0
E3N2BC1431,2024-03-22 15:19:23,139.97,1590357.38,60.0,1571.31,515.97,664.09,14.6805,13.83425,142.46387257281555,24.0
E3N2BC1431,2024-03-22 15:19:38,139.9,1604992.25,60.0,1586.42,515.97,664.09,14.31431,13.54432,142.14217308859224,24.0
E3N2BC1431,2024-03-22 15:19:52,139.84,1618734.13,59.98,1599.89,516.29,664.04,14.44855,13.58529,142.4694238315833,24.0
E3N2BC1431,2024-03-22 15:19:57,140.05,1623837.63,60.0,1604.47,516.29,664.04,14.31736,13.63814,142.39722350260416,24.0
E3N2BC1431,2024-03-22 15:20:02,139.83,1628590.5,60.0,1608.94,516.02,664.35,14.35291,13.66869,142.32502278645833,24.0
E3N2BC1431,2024-03-22 15:20:07,140.05,1633502.88,60.0,1614.88,516.02,664.35,14.4869,13.58188,142.70290819372522,24.0
E3N2BC1431,2024-03-22 15:20:12,139.88,1638427.75,59.98,1619.56,516.02,664.35,14.43276,13.51612,142.25585180686303,24.0
E3N2BC1431,2024-03-22 15:20:17,140.11,1643346.63,59.98,1623.99,516.66,664.27,14.50734,13.51945,142.3676067436209,24.0
E3N2BC1431,2024-03-22 15:20:22,140.07,1648310.0,59.98,1628.57,516.66,664.27,14.39989,13.60606,142.02974606399187,24.0
E3N2BC1431,2024-03-22 15:20:27,140.21,1653247.63,60.0,1634.26,516.66,664.27,14.39989,13.60606,142.0325041069259,24.0
E3N2BC1431,2024-03-22 15:20:31,140.13,1658153.5,59.96,1638.84,515.27,664.28,14.35246,13.74827,142.29145454545454,24.0
E3N2BC1431,2024-03-22 15:20:36,139.91,1663097.63,59.98,1643.4,515.27,664.28,14.50735,13.70229,142.4841514183552,24.0
E3N2BC1431,2024-03-22 15:20:41,139.94,1668029.25,60.0,1649.32,515.27,664.28,14.3063,13.70183,142.5831505102041,24.0
E3N2BC1431,2024-03-22 15:20:46,139.68,1672941.63,60.0,1653.93,516.2,664.86,14.44638,13.59021,142.74875624239476,24.0
E3N2BC1431,2024-03-22 15:20:51,139.99,1677904.88,60.0,1658.76,516.2,664.86,14.30567,13.47469,142.3600077669903,24.0
E3N2BC1431,2024-03-22 15:20:56,139.66,1682874.75,59.98,1663.12,516.2,664.86,14.30567,13.47469,142.44674635036495,24.0
E3N2BC1431,2024-03-22 15:21:01,140.02,1687793.38,60.0,1668.97,516.45,665.62,14.41684,13.67595,142.3880026543566,24.0
E3N2BC1431,2024-03-22 15:21:16,140.11,1702409.0,59.98,1682.68,516.45,665.62,14.33827,13.76724,142.27158004338395,24.0
E3N2BC1431,2024-03-22 15:21:30,140.07,1716169.75,60.0,1697.46,516.45,665.62,14.24467,13.55212,142.0240693430657,24.0
E3N2BC1431,2024-03-22 15:21:35,140.23,1721107.75,59.98,1702.09,515.33,665.19,14.19901,13.47593,142.32429526123937,24.0
E3N2BC1431,2024-03-22 15:21:40,139.98,1726039.0,60.0,1707.11,515.33,665.19,14.40237,13.69193,142.42264462809916,24.0
E3N2BC1431,2024-03-22 15:21:44,139.83,1730970.5,60.0,1711.62,515.33,665.19,14.22248,13.52756,142.75386529126212,24.0
E3N2BC1431,2024-03-22 15:21:49,139.92,1735914.5,59.98,1716.14,516.41,665.88,14.31081,13.68513,142.97919315700074,24.0
E3N2BC1431,2024-03-22 15:21:54,140.0,1740839.5,60.0,1722.4,516.41,665.88,14.41714,13.61209,142.23143184007705,24.0
E3N2BC1431,2024-03-22 15:21:59,140.4,1745771.0,60.0,1726.76,516.41,665.88,14.29184,13.63969,142.4254420093573,24.0
E3N2BC1431,2024-03-22 15:22:04,140.2,1750708.75,59.98,1731.36,514.95,664.69,14.34124,13.67086,142.383278089203,24.0
E3N2BC1431,2024-03-22 15:22:09,140.27,1755659.5,59.98,1737.13,514.95,664.69,14.42435,13.83131,142.90456934306567,24.0
E3N2BC1431,2024-03-22 15:22:14,139.69,1760622.75,59.96,1741.62,514.95,664.69,14.26567,13.60822,143.0268388077859,24.0
E3N2BC1431,2024-03-22 15:22:19,139.96,1765554.38,59.98,1746.15,516.51,665.64,14.29541,13.53432,142.50360273017017,24.0
E3N2BC1431,2024-03-22 15:22:24,139.68,1770428.38,60.0,1750.78,516.51,665.64,14.66433,13.5912,142.7117054422996,24.0
E3N2BC1431,2024-03-22 15:22:29,140.21,1775404.38,60.0,1757.04,516.51,665.64,14.34709,13.62171,142.92416319682482,24.0
E3N2BC1431,2024-03-22 15:22:34,140.01,1780297.75,59.98,1761.55,515.89,664.94,14.55799,13.75628,143.13309294004452,24.0
E3N2BC1431,2024-03-22 15:22:39,140.06,1785216.5,59.96,1766.36,515.89,664.94,14.33006,13.67634,143.27491410723582,24.0
E3N2BC1431,2024-03-22 15:22:54,140.09,1799800.25,60.0,1780.1,515.89,664.94,14.4108,13.68099,139.35455764563105,24.0
E3N2BC1431,2024-03-22 15:23:07,140.2,1813541.88,60.0,1794.0,515.89,664.8,14.42358,13.72579,143.32345266229024,24.0
E3N2BC1431,2024-03-22 15:23:12,139.96,1818479.75,60.0,1800.02,515.89,664.8,14.33683,13.62117,143.6067986618005,24.0
E3N2BC1431,2024-03-22 15:23:17,140.13,1823405.0,60.0,1804.51,515.72,665.09,14.41664,13.50052,141.93684440135723,24.0
E3N2BC1431,2024-03-22 15:23:22,139.94,1828349.0,59.98,1809.08,515.72,665.09,14.34998,13.57481,142.16513855128827,24.0
E3N2BC1431,2024-03-22 15:23:27,140.09,1833325.38,59.98,1815.08,515.72,665.09,14.48113,13.81096,143.42497405063293,24.0
E3N2BC1431,2024-03-22 15:23:32,139.67,1838192.75,59.98,1819.59,515.72,664.89,14.48113,13.81096,143.41659795071968,24.0
E3N2BC1431,2024-03-22 15:23:37,139.97,1843118.0,60.0,1824.07,515.72,664.89,14.59945,13.84964,143.19398689638436,24.0
E3N2BC1431,2024-03-22 15:23:42,139.62,1848055.88,60.0,1828.73,515.72,664.89,14.38563,13.62841,142.79707744598207,24.0
E3N2BC1431,2024-03-22 15:23:47,140.16,1852987.0,60.0,1833.4,516.93,665.74,14.26293,13.43428,142.2119048403029,24.0
E3N2BC1431,2024-03-22 15:23:52,140.05,1857912.38,59.98,1839.52,516.93,665.74,14.11376,13.50557,142.4146287454725,24.0
E3N2BC1431,2024-03-22 15:23:57,140.38,1862945.75,60.0,1844.12,516.93,665.74,14.11376,13.50557,142.62179741521237,24.0
E3N2BC1431,2024-03-22 15:24:02,140.26,1867775.0,60.0,1848.84,515.59,663.72,14.5975,13.65738,142.22451385871926,24.0
E3N2BC1431,2024-03-22 15:24:07,140.33,1872802.25,59.98,1853.42,515.59,663.72,14.6013,13.77575,141.74839060735079,24.0
E3N2BC1431,2024-03-22 15:24:12,139.71,1877644.25,59.98,1859.53,515.59,663.72,14.60582,13.58744,142.44569708029198,24.0
E3N2BC1431,2024-03-22 15:24:17,139.95,1882582.0,60.0,1863.93,516.84,665.07,14.28149,13.53894,143.66087758524316,24.0
