Repository: Wang-Theo/rebound_prediction

# Ords280卷绕电芯辊压段负极厚度反弹预测模型

## 预测量
- 最终厚度

## 相关变量
1. 辊压速度
2. 轧制力
3. 起始厚度
4. 辊缝
5. 存储时间

## 大规模数采实验 - 数据集

## 数据预处理
运行 `data_preprocess.py`

## 数据模型训练
运行 `data_training.py`

File: datas/second_round/processed/processed_all.csv (part 1 of 7)
batch_num,time,thickness_average,roll_length,speed,meter,gapDR,gapOP,MES_pressureDR,MES_pressureOP,thickness_average_second,time_gap
E3E2BC1911,2024/3/14 17:34,141.33,1673.3199999999997,39.98,52.18,470.37,459.01,13.87704,13.14775,143.82144911147012,295.5
E3E2BC1911,2024/3/14 17:34,141.05,7908.209999999999,86.44,57.89,461.56,454.2,15.20623,14.95469,146.24618535735038,295.5
E3E2BC1911,2024/3/14 17:34,138.21,15816.339999999997,99.98,63.28,458.28,452.58,14.39606,12.92825,145.17709436301323,295.5
E3E2BC1911,2024/3/14 17:34,139.55,24005.770000000004,99.98,72.93,466.28,460.22,14.27692,12.8976,145.3075590352469,295.5
E3E2BC1911,2024/3/14 17:34,139.61,32191.339999999997,99.98,81.97,474.28,467.59,13.42931,11.63928,144.59307804564824,295.5
E3E2BC1911,2024/3/14 17:34,141.66,40539.34,99.98,89.43,474.28,467.59,13.42931,11.63928,145.8243578627161,295.5
E3E2BC1911,2024/3/14 17:34,141.66,48526.8,99.98,98.71,466.29,456.59,14.52859,14.31144,145.86321224276494,295.5
E3E2BC1911,2024/3/14 17:34,139.95,56664.270000000004,99.98,106.07,463.29,453.59,14.76181,14.10209,145.32362738816403,295.5
E3E2BC1911,2024/3/14 17:34,138.24,64812.42999999999,99.98,113.39,471.28,455.55,14.15379,13.31418,146.3140586510264,295.5
E3E2BC1911,2024/3/14 17:34,139.76,73002.59,99.98,121.63,477.28,455.55,13.48836,11.68266,145.56522898339114,295.5
E3E2BC1911,2024/3/14 17:34,140.92,81160.76999999999,99.99,129.19,475.28,466.54,13.3771,10.82141,145.1356633759638,295.5
E3E2BC1911,2024/3/14 17:34,141.32,89329.42000000001,99.98,139.07,475.28,469.55,13.3771,10.82141,145.05407095791034,295.5
E3E2BC1911,2024/3/14 17:35,141.92,97572.25,99.98,146.39,467.28,461.54,14.02951,12.74313,145.76174668927476,295.5
E3E2BC1911,2024/3/14 17:35,139.7,105645.82999999999,99.99,155.58,467.28,461.54,13.42752,11.81701,145.39597467099676,295.5
E3E2BC1911,2024/3/14 17:35,141.47,130046.34,99.99,179.72,473.81,466.71,13.40716,11.81027,145.17581778381114,295.5
E3E2BC1911,2024/3/14 17:35,141.0,153159.67,99.98,203.58,473.81,463.7,13.58675,11.84063,145.74707018473248,295.5
E3E2BC1911,2024/3/14 17:35,141.09,161339.03,99.98,211.06,466.41,458.32,13.55492,12.23854,146.29314046280197,295.5
E3E2BC1911,2024/3/14 17:35,138.89,169572.25,99.99,218.69,466.41,456.31,13.61631,12.55,145.87524982171198,295.5
E3E2BC1911,2024/3/14 17:35,139.09,177795.13,99.99,227.89,472.4,462.08,14.30066,13.73387,144.90579842117197,295.5
E3E2BC1911,2024/3/14 17:35,140.52,185846.88,99.98,234.26,474.41,462.08,13.77172,12.34172,144.7580152177784,295.5
E3E2BC1911,2024/3/14 17:35,140.86,193983.92,99.98,244.16,470.12,459.93,13.43275,12.2593,145.18666825461693,295.5
E3E2BC1911,2024/3/14 17:36,139.52,202153.28,99.98,251.48,470.12,459.93,13.80351,12.8017,145.7025743824614,295.5
E3E2BC1911,2024/3/14 17:36,139.77,210343.53000000003,99.99,260.69,471.8,459.78,13.49173,12.72587,144.70984889827204,295.5
E3E2BC1911,2024/3/14 17:36,139.99,218512.65999999997,100.01,268.06,471.8,459.78,13.71988,12.75655,144.9174494047693,295.5
E3E2BC1911,2024/3/14 17:36,139.92,226798.90999999997,99.98,277.35,471.21,460.76,13.78529,12.38951,144.9053761968576,295.5
E3E2BC1911,2024/3/14 17:36,139.56,235021.09000000003,99.99,285.05,471.21,460.76,13.30299,12.30019,145.5890905409143,295.5
E3E2BC1911,2024/3/14 17:36,139.88,242988.21999999997,99.98,292.19,474.05,460.68,13.45901,12.12915,144.6856907127661,295.5
E3E2BC1911,2024/3/14 17:36,140.41,251189.13,99.98,299.53,474.05,460.68,13.9224,12.73643,145.0780075437769,295.5
E3E2BC1911,2024/3/14 17:36,140.35,259326.25,99.98,309.9,470.25,459.25,13.91356,12.71257,145.0177083122343,295.5
E3E2BC1911,2024/3/14 17:36,139.23,267495.81,99.99,315.86,470.24,459.25,13.42674,12.01146,145.0248974148455,295.5
E3E2BC1911,2024/3/14 17:36,140.89,291790.13,99.98,341.59,475.55,462.09,13.41772,11.98138,144.04235772854472,295.5
E3E2BC1911,2024/3/14 17:37,140.39,314978.13,99.98,365.06,475.55,462.09,13.40953,11.8548,145.07030024135312,295.5
E3E2BC1911,2024/3/14 17:37,140.81,323157.75,99.98,372.49,470.55,456.0,13.35129,11.98029,144.91974866761802,295.5
E3E2BC1911,2024/3/14 17:37,139.29,331327.13,100.01,381.52,470.55,456.0,13.86269,13.24129,144.78261868790614,295.5
E3E2BC1911,2024/3/14 17:37,139.46,339464.34,99.98,390.0,473.78,461.08,13.86856,13.13179,145.22478808950817,295.5
E3E2BC1911,2024/3/14 17:37,139.92,347623.0,99.98,397.78,473.78,461.08,13.59497,12.28908,145.2778610524568,295.5
E3E2BC1911,2024/3/14 17:37,140.34,355792.0,99.98,405.23,474.46,459.52,13.55442,12.13498,144.99963531009817,295.5
E3E2BC1911,2024/3/14 17:37,140.3,363950.41,100.01,414.1,474.45,459.51,13.49627,12.48151,145.0477246272744,295.5
E3E2BC1911,2024/3/14 17:37,140.34,372108.75,99.98,421.84,471.2,457.87,13.92313,13.05831,145.0824952291698,295.5
E3E2BC1911,2024/3/14 17:37,139.45,380268.06,99.98,430.8,471.2,457.87,13.82575,12.97412,144.87015882247354,295.5
E3E2BC1911,2024/3/14 17:37,139.55,388437.38,99.99,439.44,475.06,460.03,13.5986,12.31668,145.4766277035237,295.5
E3E2BC1911,2024/3/14 17:38,140.62,396627.47,99.99,447.14,475.05,460.03,13.98393,13.04409,146.22590922222034,295.5
E3E2BC1911,2024/3/14 17:38,140.48,404828.28,99.99,454.47,471.7,457.75,13.94349,12.96188,145.49521496124407,295.5
E3E2BC1911,2024/3/14 17:38,139.29,412955.0,99.99,463.67,470.86,457.35,13.39364,11.92174,145.28237450805642,295.5
E3E2BC1911,2024/3/14 17:38,139.49,421102.97,99.98,471.05,470.86,457.35,13.37737,12.02462,145.73203357818628,295.5
E3E2BC1911,2024/3/14 17:38,139.62,429282.69,99.98,478.48,478.86,460.93,13.42082,11.9661,145.67811219077598,295.5
E3E2BC1911,2024/3/14 17:38,141.24,453693.78,99.98,503.01,478.86,460.93,14.04446,13.58164,145.2854898024653,295.5
E3E2BC1911,2024/3/14 17:38,139.1,476754.56000000006,99.99,527.57,470.85,453.87,14.14783,13.46534,144.0850710444395,295.5
E3E2BC1911,2024/3/14 17:38,139.12,484934.75,99.99,535.11,470.85,453.87,14.14831,13.29899,145.390440827728,295.5
E3E2BC1911,2024/3/14 17:38,139.03,493072.43999999994,99.98,543.16,478.85,461.87,13.23958,11.52088,146.04563475686672,295.5
E3E2BC1911,2024/3/14 17:39,140.12,501230.56000000006,99.98,550.54,478.85,461.87,13.38637,12.06726,145.95232669061375,295.5
E3E2BC1911,2024/3/14 17:39,140.39,509505.43999999994,99.99,560.06,476.47,456.3,13.75457,12.92551,145.4132456414921,295.5
E3E2BC1911,2024/3/14 17:39,140.28,517578.68999999994,99.99,566.96,476.47,456.3,13.79655,12.87369,144.5723170130926,295.5
E3E2BC1911,2024/3/14 17:39,140.11,525726.56,99.98,576.8,472.09,456.52,14.03413,13.05659,144.56681021583222,295.5
E3E2BC1911,2024/3/14 17:39,139.63,533863.69,99.98,583.95,472.09,456.52,13.73958,12.60691,146.47393375865016,295.5
E3E2BC1911,2024/3/14 17:39,139.68,542054.38,100.01,592.16,477.19,457.06,13.73958,12.60691,144.30505394009356,295.5
E3E2BC1911,2024/3/14 17:39,140.55,550234.13,99.98,601.16,477.2,457.07,13.69988,12.72732,144.35629170925708,295.5
E3E2BC1911,2024/3/14 17:39,140.26,558414.06,99.98,608.72,469.98,457.38,14.07165,12.60346,144.24726310656519,295.5
E3E2BC1911,2024/3/14 17:39,139.16,566530.19,99.98,616.09,469.98,457.38,13.66215,12.29547,144.62013488904404,295.5
E3E2BC1911,2024/3/14 17:39,139.51,574710.06,99.99,625.29,475.98,458.31,13.74437,12.3493,143.87044457909886,295.5
E3E2BC1911,2024/3/14 17:39,140.4,582996.13,99.99,632.6,475.98,458.31,14.13218,12.84504,144.05463525578116,295.5
E3E2BC1911,2024/3/14 17:39,140.04,591175.94,99.98,641.73,470.44,457.65,14.13218,12.84504,144.55464449793308,295.5
E3E2BC1911,2024/3/14 17:40,139.5,615407.5,99.98,665.7,470.43,457.65,14.07135,12.79248,144.5197058887611,295.5
E3E2BC1911,2024/3/14 17:40,139.85,638596.13,99.98,689.62,474.12,459.07,13.92106,12.346,144.8582015212554,295.5
E3E2BC1911,2024/3/14 17:40,140.15,646754.75,99.98,697.26,474.11,459.07,13.74348,12.33755,144.36308259071583,295.5
E3E2BC1911,2024/3/14 17:40,140.21,654945.19,99.98,706.12,472.91,456.39,13.80438,12.20207,144.7975989046204,295.5
E3E2BC1911,2024/3/14 17:40,139.63,663071.69,99.98,713.53,472.91,456.38,14.05122,12.9469,145.28548340652105,295.5
E3E2BC1911,2024/3/14 17:40,139.34,671251.81,99.99,720.9,472.34,459.8,13.95193,12.40002,145.38664105809943,295.5
E3E2BC1911,2024/3/14 17:40,139.75,679516.81,99.98,730.07,472.34,459.8,14.00393,12.70527,145.02586581692785,295.5
E3E2BC1911,2024/3/14 17:40,140.07,687601.0,99.99,737.43,476.45,458.28,13.87894,12.57232,144.86333541010578,295.5
E3E2BC1911,2024/3/14 17:41,140.3,695748.63,99.98,746.63,476.45,458.28,14.08736,12.88474,144.2424789898632,295.5
E3E2BC1911,2024/3/14 17:41,140.06,703896.31,99.99,753.88,471.19,457.92,13.68935,12.26471,144.94391593124226,295.5
E3E2BC1911,2024/3/14 17:41,139.39,712065.5,99.98,761.29,471.19,457.92,14.34911,13.121,144.93050203560796,295.5
E3E2BC1911,2024/3/14 17:41,139.79,720223.94,99.99,770.53,478.77,458.99,14.30378,12.86355,145.1973572198853,295.5
E3E2BC1911,2024/3/14 17:41,140.93,728382.19,99.99,777.89,478.77,458.99,13.74639,12.04839,145.5262221924826,295.5
E3E2BC1911,2024/3/14 17:41,140.47,736519.19,99.98,787.14,470.77,457.21,13.81913,12.08421,145.4028952229882,295.5
E3E2BC1911,2024/3/14 17:41,139.27,744678.06,99.98,794.51,470.77,457.21,13.89243,11.94468,145.52349946987295,295.5
E3E2BC1911,2024/3/14 17:41,139.47,752900.56,99.99,803.77,477.79,459.61,14.13276,12.14159,145.1342653722416,295.5
E3E2BC1911,2024/3/14 17:41,140.7,777141.13,99.98,827.65,477.79,459.61,14.01583,12.13012,145.53538297732695,295.5
E3E2BC1911,2024/3/14 17:42,140.35,800307.94,99.99,851.65,473.88,460.08,13.97644,12.22241,145.25981503010826,295.5
E3E2BC1911,2024/3/14 17:42,140.26,808509.0,99.99,858.91,473.88,460.08,14.16069,13.22526,145.5533633873739,295.5
E3E2BC1911,2024/3/14 17:42,139.85,816656.88,99.99,866.24,473.13,457.41,14.01215,12.69865,145.21851765102684,295.5
E3E2BC1911,2024/3/14 17:42,139.73,824995.88,99.98,874.5,473.13,457.41,14.01215,12.69865,144.67340273390457,295.5
E3E2BC1911,2024/3/14 17:42,139.82,832973.56,99.98,882.74,477.37,458.52,13.65926,12.11643,144.6923644266713,295.5
E3E2BC1911,2024/3/14 17:42,140.3,841164.13,99.98,891.85,477.37,458.52,13.72757,12.29693,145.1195870642441,295.5
E3E2BC1911,2024/3/14 17:42,140.07,849322.44,99.99,899.3,472.48,459.21,13.93163,12.30389,145.39724982881856,295.5
E3E2BC1911,2024/3/14 17:42,139.62,857502.44,99.99,908.49,472.48,459.21,13.93163,12.30389,145.49642035468926,295.5
E3E2BC1911,2024/3/14 17:42,139.72,865671.75,99.99,915.92,477.31,458.49,13.80394,12.35086,145.89157424777684,295.5
E3E2BC1911,2024/3/14 17:42,140.35,873840.5,99.99,925.09,477.31,458.49,13.60774,12.40894,144.4075221516788,295.5
E3E2BC1911,2024/3/14 17:42,139.94,882009.19,99.98,932.36,472.9,459.0,13.88312,12.13396,144.24191868581778,295.5
E3E2BC1911,2024/3/14 17:42,139.57,890167.63,100.01,941.56,472.89,459.0,13.88312,12.13396,144.02752954685218,295.5
E3E2BC1911,2024/3/14 17:43,139.54,898475.38,99.99,948.93,477.18,459.55,13.54848,11.82242,144.62379302865693,295.5
E3E2BC1911,2024/3/14 17:43,140.27,906623.25,99.98,958.42,477.18,459.55,13.7774,11.84727,145.63291020174358,295.5
E3E2BC1911,2024/3/14 17:43,139.76,914706.88,99.98,965.49,473.05,460.04,13.74852,11.97235,145.9694227188082,295.5
E3E2BC1911,2024/3/14 17:43,139.87,938969.69,99.98,990.71,473.05,460.04,13.76572,11.99613,144.61236731138422,295.5
E3E2BC1911,2024/3/14 17:43,139.75,962169.06,99.98,1013.76,475.07,460.55,13.6182,11.74226,144.81747359826983,295.5
E3E2BC1911,2024/3/14 17:43,140.13,970316.75,99.96,1020.93,475.06,460.55,13.62527,11.65768,144.2751708833894,295.5
E3E2BC1911,2024/3/14 17:43,140.04,978507.31,99.99,1029.9,475.6,458.31,13.5859,11.69601,144.86481447324672,295.5
E3E2BC1911,2024/3/14 17:43,140.02,986676.63,99.99,1037.25,473.76,459.53,13.71161,11.93195,144.5752760100246,295.5
E3E2BC1911,2024/3/14 17:44,139.79,994856.44,99.98,1046.44,473.76,459.53,13.80418,11.98988,144.73935906614219,295.5
E3E2BC1911,2024/3/14 17:44,139.77,1003089.5,99.98,1053.71,474.66,460.91,13.64642,11.86394,145.11086737806335,295.5
E3E2BC1911,2024/3/14 17:44,140.08,1011301.25,99.96,1062.87,474.66,460.91,13.69197,11.79672,144.47812652933789,295.5
E3E2BC1911,2024/3/14 17:44,140.08,1019332.0,99.98,1070.61,474.35,460.0,13.75122,12.12511,144.42520258184928,295.5
E3E2BC1911,2024/3/14 17:44,139.46,1027479.8799999999,99.98,1078.78,474.35,460.0,13.67858,11.73405,144.71857625389572,295.5
E3E2BC1911,2024/3/14 17:44,139.86,1035712.3799999999,99.99,1087.8,476.55,461.02,13.7182,11.61485,145.6232078631234,295.5
E3E2BC1911,2024/3/14 17:44,140.27,1043924.1299999999,99.99,1095.1,476.55,461.02,13.95491,12.33533,145.21658251476111,295.5
E3E2BC1911,2024/3/14 17:44,140.34,1051997.5,99.98,1102.89,473.55,459.52,13.28304,11.169,145.376142100517,295.5
E3E2BC1911,2024/3/14 17:44,139.16,1060145.5,100.01,1110.2,473.55,459.52,13.58424,11.69786,145.08532177819794,295.5
E3E2BC1911,2024/3/14 17:44,139.63,1068314.63,99.99,1119.33,476.95,463.19,13.89759,12.69033,145.23412734665442,295.5
E3E2BC1911,2024/3/14 17:44,140.66,1076462.25,99.98,1126.86,476.95,463.19,13.89759,12.69033,145.04732299685568,295.5
E3E2BC1911,2024/3/14 17:45,139.75,1100799.38,99.99,1152.5,473.32,459.09,13.95215,12.61213,145.3679170702179,295.5
E3E2BC1911,2024/3/14 17:45,139.78,1123977.5,99.98,1174.25,473.32,459.09,13.92579,12.63835,144.53473613132115,295.5
E3E2BC1911,2024/3/14 17:45,139.66,1132125.25,100.01,1182.7,476.16,462.48,13.99334,12.73583,145.50278336967529,295.5
E3E2BC1911,2024/3/14 17:45,139.96,1140294.5,99.99,1190.55,476.17,462.48,13.98742,12.70918,145.18217748312148,295.5
E3E2BC1911,2024/3/14 17:45,140.38,1148452.88,99.98,1199.89,475.86,461.27,13.65583,11.85154,144.48043136485848,295.5
E3E2BC1911,2024/3/14 17:45,140.26,1156643.13,99.98,1206.91,475.86,461.27,13.68953,12.24279,144.7696581586144,295.5
E3E2BC1911,2024/3/14 17:45,140.43,1164790.88,99.98,1214.14,473.47,459.83,13.68983,12.26151,144.91820419325433,295.5
E3E2BC1911,2024/3/14 17:45,139.41,1172949.63,99.99,1223.24,473.46,459.83,13.94551,12.70878,145.22580357640646,295.5
E3E2BC1911,2024/3/14 17:45,139.82,1181108.0,99.98,1232.41,476.33,462.67,13.95911,12.63395,144.9934882462297,295.5
E3E2BC1911,2024/3/14 17:45,140.65,1189596.0,99.98,1241.28,476.33,462.67,13.71417,11.7022,144.74048263723046,295.5
E3E2BC1911,2024/3/14 17:46,140.5,1197414.13,99.99,1248.67,472.74,459.57,14.17859,12.58961,143.9281628949148,295.5
E3E2BC1911,2024/3/14 17:46,139.22,1205594.25,99.98,1256.05,472.74,459.57,13.79919,11.76236,144.33592966872953,295.5
E3E2BC1911,2024/3/14 17:46,139.57,1213763.63,100.01,1265.28,476.86,463.17,13.92863,12.45195,144.5333327574502,295.5
E3E2BC1911,2024/3/14 17:46,140.81,1222028.0,99.98,1272.63,476.86,463.17,14.05304,12.81021,144.5597612926652,295.5
E3E2BC1911,2024/3/14 17:46,140.66,1230069.38,99.98,1281.83,472.8,459.1,13.64135,11.9242,144.92393291330342,295.5
E3E2BC1911,2024/3/14 17:46,139.14,1238344.88,99.98,1289.24,472.8,459.1,13.72551,11.80059,145.47140769919426,295.5
E3E2BC1911,2024/3/14 17:46,140.78,1262501.13,99.98,1314.24,477.39,462.62,13.77177,11.76083,144.30144246955263,295.5
E3E2BC1911,2024/3/14 17:46,140.19,1285688.88,99.99,1337.66,477.39,462.61,13.76367,11.92192,145.29865898198145,295.5
E3E2BC1911,2024/3/14 17:47,140.47,1293900.25,99.99,1346.15,472.43,459.55,14.23477,12.52539,144.78626036171818,295.5
E3E2BC1911,2024/3/14 17:47,139.46,1302037.25,99.98,1354.02,472.43,459.55,13.74887,11.45471,144.76010176926806,295.5
E3E2BC1911,2024/3/14 17:47,139.36,1310249.25,99.98,1362.67,475.72,462.81,13.88719,11.87727,145.00601806940895,295.5
E3E2BC1911,2024/3/14 17:47,139.76,1318386.38,99.99,1370.75,475.72,462.81,13.75984,12.0387,144.9712254731724,295.5
E3E2BC1911,2024/3/14 17:47,140.17,1326906.38,99.98,1377.81,476.76,462.55,13.98302,12.39539,144.66794365341204,295.5
E3E2BC1911,2024/3/14 17:47,140.32,1334734.5,99.98,1385.43,476.76,462.55,13.98302,12.39539,144.25621252741894,295.5
E3E2BC1911,2024/3/14 17:47,140.18,1342903.75,99.98,1394.27,473.38,460.07,14.12495,12.5267,144.8212622091937,295.5
E3E2BC1911,2024/3/14 17:47,139.15,1351073.13,99.98,1402.92,473.38,460.07,13.62636,11.63725,145.17564745220687,295.5
E3E2BC1911,2024/3/14 17:47,139.27,1359274.25,99.98,1410.88,479.41,463.83,13.68282,11.81618,144.66576257765868,295.5
E3E2BC1911,2024/3/14 17:47,140.86,1367517.38,99.98,1420.16,479.41,463.83,14.14906,12.52296,144.68368136608078,295.5
E3E2BC1911,2024/3/14 17:47,140.6,1375654.13,99.98,1427.25,474.44,460.03,14.08088,12.44337,144.3570791296949,295.5
E3E2BC1911,2024/3/14 17:47,139.14,1383823.63,99.98,1434.64,474.44,460.02,14.08088,12.44337,144.80014416146085,295.5
E3E2BC1911,2024/3/14 17:48,139.46,1391992.88,99.99,1443.78,478.35,464.05,13.98018,12.79438,144.3967504126682,295.5
E3E2BC1911,2024/3/14 17:48,140.86,1400161.75,99.99,1451.23,478.35,464.05,14.04301,12.67244,144.50621226059184,295.5
E3E2BC1911,2024/3/14 17:48,139.73,1424487.88,99.98,1475.49,475.16,459.05,14.11664,12.68722,144.68305205579586,295.5
E3E2BC1911,2024/3/14 17:48,139.69,1447687.63,99.98,1498.21,475.16,459.04,14.06325,12.71577,145.2932880151877,295.5
E3E2BC1911,2024/3/14 17:48,139.73,1455856.88,99.98,1508.31,477.64,464.15,13.88348,12.66855,144.87497361237487,295.5
E3E2BC1911,2024/3/14 17:48,140.22,1464004.5,99.99,1513.87,477.64,464.15,13.72799,11.76305,144.42217152839083,295.5
E3E2BC1911,2024/3/14 17:48,140.58,1472152.13,99.98,1523.01,476.39,461.13,13.94852,12.77775,145.2331338116439,295.5
E3E2BC1911,2024/3/14 17:48,140.24,1480321.38,99.98,1530.41,476.39,461.13,13.73386,12.21032,145.33553000220604,295.5
E3E2BC1911,2024/3/14 17:48,140.13,1488469.25,99.98,1540.76,474.83,460.43,13.90696,12.51074,144.52307571058557,295.5
E3E2BC1911,2024/3/14 17:49,139.48,1496850.88,99.98,1548.27,474.83,460.43,13.98016,12.58177,144.49691176836086,295.5
E3E2BC1911,2024/3/14 17:49,139.79,1504850.13,99.98,1555.71,478.29,463.36,13.61209,11.87838,144.8487974612966,295.5
E3E2BC1911,2024/3/14 17:49,140.87,1513050.88,99.98,1564.86,478.28,463.36,14.0245,12.99239,144.84614199029127,295.5
E3E2BC1911,2024/3/14 17:49,140.6,1521135.0,99.99,1572.16,473.95,457.68,13.9666,12.98487,145.90276011392132,295.5
E3E2BC1911,2024/3/14 17:49,139.0,1529293.75,99.99,1579.58,473.95,457.68,13.44682,11.76384,144.8185917647373,295.5
E3E2BC1911,2024/3/14 17:49,139.29,1537473.25,99.96,1588.63,478.53,465.16,13.44571,11.83767,145.45013402304255,295.5
E3E2BC1911,2024/3/14 17:49,141.06,1545642.25,99.98,1597.86,478.52,465.16,13.95496,12.77623,145.7272455909132,295.5
E3E2BC1911,2024/3/14 17:49,140.89,1553939.13,99.99,1605.21,471.87,459.96,13.49894,11.83529,144.88637411832678,295.5
E3E2BC1911,2024/3/14 17:49,138.88,1561927.75,99.99,1614.42,471.87,459.96,13.6345,11.85102,145.0918276241759,295.5
E3E2BC1911,2024/3/14 17:49,140.49,1586243.5,99.98,1638.47,477.2,464.58,13.56052,11.89708,145.6263354575352,295.5
E3E2BC1911,2024/3/14 17:50,140.0,1609495.5,99.99,1660.59,477.2,464.57,13.56868,11.81565,144.32117443344066,295.5
E3E2BC1911,2024/3/14 17:50,140.44,1617568.88,99.99,1669.73,473.99,460.83,13.54997,11.81852,144.87035714285716,295.5
E3E2BC1911,2024/3/14 17:50,139.55,1625716.75,99.98,1677.19,473.99,460.83,13.86909,12.61187,144.83266378197828,295.5
E3E2BC1911,2024/3/14 17:50,139.66,1633896.5,99.98,1686.44,475.74,463.07,13.55184,11.78005,144.71114787996595,295.5
E3E2BC1911,2024/3/14 17:50,139.74,1642055.0,99.98,1694.28,475.74,463.07,13.75249,12.11569,144.76612122610416,295.5
E3E2BC1911,2024/3/14 17:50,140.1,1650213.75,99.96,1701.38,476.02,463.75,13.67176,11.72676,145.0130694189072,295.5
E3E2BC1911,2024/3/14 17:50,140.28,1658361.63,100.01,1710.58,476.01,463.74,13.79728,11.85421,144.95653599306158,295.5
E3E2BC1911,2024/3/14 17:50,140.16,1666626.63,100.01,1717.98,473.63,461.42,13.97351,12.60717,144.47655085932033,295.5
E3E2BC1911,2024/3/14 17:50,139.69,1674742.38,99.98,1727.1,473.63,461.43,13.77207,12.0064,144.8556735003502,295.5
E3E2BC1911,2024/3/14 17:50,139.68,1682890.25,99.98,1734.89,475.45,463.92,13.93005,11.95906,144.74532724660722,295.5
E3E2BC1911,2024/3/14 17:51,140.23,1691048.88,99.98,1743.78,475.44,463.92,13.84575,12.47054,144.97791297544475,295.5
E3E2BC1911,2024/3/14 17:51,139.99,1699218.13,99.98,1751.15,475.02,461.95,13.90856,12.4259,144.60446061000835,295.5
E3E2BC1911,2024/3/14 17:51,139.5,1707398.25,100.01,1758.53,475.02,461.94,13.82596,11.89494,144.38633774324296,295.5
E3E2BC1911,2024/3/14 17:51,139.83,1715535.0,99.99,1767.75,476.78,464.22,14.21699,12.83928,144.76489932462286,295.5
E3E2BC1911,2024/3/14 17:51,140.51,1723842.0,99.98,1775.1,476.79,464.22,14.14645,12.65176,144.74124386265507,295.5
E3E2BC1911,2024/3/14 17:51,139.55,1748041.63,99.99,1800.16,473.61,461.18,14.15018,12.66652,144.13612612063181,295.5
E3E2BC1911,2024/3/14 17:51,139.36,1771230.25,99.99,1823.07,473.61,461.18,14.1254,12.75087,145.2136165743251,295.5
E3E2BC1911,2024/3/14 17:51,139.24,1779687.38,99.98,1832.19,479.78,466.86,14.08572,12.77505,144.552583659553,295.5
E3E2BC1911,2024/3/14 17:51,140.57,1787824.25,99.98,1839.62,479.78,466.86,13.62234,11.63274,144.30920761559383,295.5
E3E2BC1911,2024/3/14 17:52,140.8,1795684.5,99.98,1847.11,475.05,464.03,13.50188,11.68143,144.71095113234665,295.5
E3E2BC1911,2024/3/14 17:52,139.96,1803853.63,100.01,1856.31,475.04,464.02,13.93842,12.38124,144.43129138785798,295.5
E3E2BC1911,2024/3/14 17:52,139.85,1812001.38,100.01,1863.66,475.94,463.26,13.89424,12.5805,144.77618921935525,295.5
E3E2BC1911,2024/3/14 17:52,139.65,1820330.0,99.98,1872.99,475.94,463.26,13.95486,12.59289,145.8333751340468,295.5
E3E2BC1911,2024/3/14 17:52,139.75,1828350.0,99.98,1880.35,477.82,466.33,13.73168,11.80915,144.9608214351757,295.5
E3E2BC1911,2024/3/14 17:52,140.62,1836497.63,99.98,1889.51,477.82,466.33,13.73168,11.80915,143.84665197055298,295.5
E3E2BC1911,2024/3/14 17:52,140.4,1844655.88,99.99,1896.9,474.65,463.01,14.13583,12.80402,143.69846463379963,295.5
E3E2BC1911,2024/3/14 17:52,139.35,1852814.5,99.99,1904.29,474.65,463.01,14.07592,12.61814,143.83676709832451,295.5
E3E2BC1911,2024/3/14 17:52,139.61,1860994.25,100.01,1913.47,478.25,466.13,13.74846,11.88876,145.34103306750228,295.5
E3E2BC1911,2024/3/14 17:52,140.77,1869248.0,99.98,1922.06,478.25,466.13,13.76886,11.84279,145.78676081501214,295.5
E3E2BC1911,2024/3/14 17:52,140.5,1877300.13,99.99,1930.29,474.62,462.45,14.10654,12.69569,145.54142810548194,295.5
E3E2BC1911,2024/3/14 17:52,139.26,1885458.75,99.99,1937.33,474.62,462.45,14.10654,12.69569,146.0077166499833,295.5
E3E2BC1911,2024/3/14 17:53,140.56,1909753.0,99.98,1961.19,478.53,466.15,13.83867,11.8452,144.6709130840007,295.5
E3E2BC1911,2024/3/14 17:53,140.26,1932930.13,99.98,1985.16,478.53,466.14,13.84791,11.79846,145.22427551659362,295.5
E3E2BC1911,2024/3/14 17:53,140.48,1941152.38,99.99,1994.59,474.21,462.96,13.79046,11.89476,144.904280064674,295.5
E3E2BC1911,2024/3/14 17:53,139.71,1949311.0,99.99,2001.63,474.21,462.96,13.77503,11.80589,145.42029016363526,295.5
E3E2BC1911,2024/3/14 17:53,139.61,1957491.25,99.99,2009.04,474.21,462.96,14.12683,12.40705,145.36476022230286,295.5
E3E2BC1911,2024/3/14 17:53,139.84,1965894.13,99.98,2018.22,477.02,464.78,13.86968,12.03266,145.32415711812712,295.5
E3E2BC1911,2024/3/14 17:53,140.05,1973818.63,100.01,2027.03,477.44,465.59,13.70262,11.65415,145.13395042569243,295.5
E3E2BC1911,2024/3/14 17:53,140.43,1982019.75,100.01,2034.71,477.44,465.59,13.76243,11.81517,144.1864775687035,295.5
E3E2BC1911,2024/3/14 17:54,140.21,1990178.5,99.98,2043.58,475.18,462.68,14.04673,12.44475,144.594639163232,295.5
E3E2BC1911,2024/3/14 17:54,139.29,1998358.38,99.98,2050.78,475.18,462.68,13.72858,11.78525,144.8804137259674,295.5
E3E2BC1911,2024/3/14 17:54,139.63,2006740.38,99.99,2059.86,478.73,466.53,14.06945,13.19532,145.9260775081492,295.5
E3E2BC1911,2024/3/14 17:54,140.94,2014675.38,99.99,2067.59,478.73,466.53,14.15313,13.05991,145.68763539651837,295.5
E3E2BC1911,2024/3/14 17:54,140.53,2022844.25,99.98,2076.42,474.73,459.45,13.71004,12.60381,145.88643305251838,295.5
E3E2BC1911,2024/3/14 17:54,138.93,2031035.0,100.01,2082.26,474.72,459.44,13.89058,11.86051,146.18530328002507,295.5
E3E2BC1911,2024/3/14 17:54,139.28,2039151.0,99.99,2092.43,480.67,460.7,13.78055,12.14258,145.82615693815404,295.5
E3E2BC1911,2024/3/14 17:54,140.38,2047288.25,99.98,2100.44,480.67,460.7,13.90247,12.19193,145.23876220683306,295.5
E3E2BC1911,2024/3/14 17:54,140.02,2071646.5,99.98,2124.05,477.2,463.19,13.85498,12.17804,145.8278110833992,295.5
E3E2BC1911,2024/3/14 17:55,140.02,2094845.75,99.99,2147.55,477.2,463.19,13.82855,12.24298,145.2503285879297,295.5
E3E2BC1911,2024/3/14 17:55,139.81,2103047.0,100.01,2154.62,477.92,462.38,13.72891,12.45058,145.60757095870386,295.5
E3E2BC1911,2024/3/14 17:55,139.5,2111163.0,99.98,2164.33,477.92,462.38,13.72221,12.497,144.8725371685175,295.5
E3E2BC1911,2024/3/14 17:55,139.82,2119321.0,99.98,2171.91,479.68,465.07,13.47588,11.8497,145.0890023576126,295.5
E3E2BC1911,2024/3/14 17:55,140.43,2127468.75,99.98,2179.49,479.68,465.06,14.11859,13.12244,145.89852519459237,295.5
E3E2BC1911,2024/3/14 17:55,140.29,2135648.5,99.98,2188.74,476.93,461.63,14.11859,13.12244,146.253883575702,295.5
E3E2BC1911,2024/3/14 17:55,139.01,2143818.0,99.98,2196.2,476.93,461.63,13.82769,12.70925,144.89105157430456,295.5
E3E2BC1911,2024/3/14 17:55,139.43,2151955.25,100.01,2205.38,480.59,467.87,13.45473,11.74544,144.51339903875402,295.5
E3E2BC1911,2024/3/14 17:55,141.06,2160092.0,100.01,2212.73,480.59,467.87,13.58884,11.80339,146.48551344445795,295.5
E3E2BC1911,2024/3/14 17:55,140.93,2168261.0,99.98,2221.89,480.6,467.88,14.19313,13.27203,146.6662177888612,295.5
E3E2BC1911,2024/3/14 17:55,140.47,2176473.0,99.98,2228.67,472.6,459.88,14.1796,13.29148,146.71891973559963,295.5
E3E2BC1911,2024/3/14 17:55,138.82,2184589.25,100.01,2237.92,472.59,459.87,14.1796,13.29148,147.06202646112763,295.5
E3E2BC1911,2024/3/14 17:56,138.78,2192737.5,99.99,2245.28,480.59,467.88,13.64207,12.4223,147.27541859333172,295.5
E3E2BC1911,2024/3/14 17:56,140.95,2200949.25,99.98,2254.47,480.6,467.88,13.85663,12.8588,147.88634702083587,295.5
E3E2BC1911,2024/3/14 17:56,140.44,2209086.25,99.99,2262.93,475.03,462.97,13.96244,12.65929,146.42425029856278,295.5
E3E2BC1911,2024/3/14 17:56,139.44,2233423.5,99.98,2286.74,473.03,462.96,14.23719,12.91885,146.98461847389558,295.5
E3E2BC1911,2024/3/14 17:56,139.39,2256580.75,99.98,2308.81,475.71,466.01,13.95987,12.12014,144.27239436619718,295.5
E3E2BC1911,2024/3/14 17:56,139.79,2264752.75,99.99,2317.97,475.71,466.01,13.95127,12.15884,144.5138641743036,295.5
E3E2BC1911,2024/3/14 17:56,139.76,2269847.25,58.06,2323.56,480.91,469.47,12.7206,10.75974,144.94992959883473,295.5
E3E2BC1911,2024/3/14 17:56,141.39,2271090.75,13.03,2325.83,495.13,472.1,13.44044,11.86382,145.85253686957577,295.5
E3E2BC1911,2024/3/14 17:57,140.8,2275438.0,60.63,2328.71,483.02,466.13,14.96633,14.15202,147.41107318853804,295.5
E3E2BC1911,2024/3/14 17:57,140.77,2283212.0,100.01,2336.18,468.51,459.14,14.51165,12.78495,147.49651134198072,295.5
E3E2BC1911,2024/3/14 17:57,137.94,2291436.0,99.98,2344.24,470.47,464.22,14.42691,12.86522,147.1126139642239,295.5
E3E2BC1911,2024/3/14 17:57,139.07,2299576.5,99.98,2351.32,470.47,464.21,13.97687,12.26764,146.0266969572101,295.5
E3E2BC1911,2024/3/14 17:57,139.13,2307679.25,99.98,2361.91,478.47,465.54,13.88352,12.38396,144.39591945173393,295.5
E3E2BC1911,2024/3/14 17:57,140.43,2315858.25,99.98,2367.88,478.47,465.54,13.03065,11.72473,146.08156369529985,295.5
E3E2BC1911,2024/3/14 17:57,140.26,2322324.25,70.0,2375.82,483.1,463.4,12.92512,11.62098,146.68389901290814,295.5
E3E2BC1911,2024/3/14 17:57,139.49,2328008.25,69.95,2382.24,487.28,465.22,13.219,12.45512,146.66052626262626,295.5
E3E2BC1911,2024/3/14 17:57,140.94,2332235.0,40.93,2386.78,489.87,462.7,13.36415,12.6356,149.122837612031,295.5
E3E2BC1911,2024/3/14 17:57,141.38,2334658.75,29.98,2389.55,492.3,462.13,13.87833,12.81353,147.24969199178645,295.5
E3E2BC1911,2024/3/14 17:57,141.98,2337125.0,29.98,2391.8,484.3,461.26,13.87833,12.81353,146.65746051602815,295.5
E3J2BC0941,2024/3/18 11:03,141.28,1383.510000000002,29.98,52.65,482.0,489.69,13.9843,11.65627,139.3220076863203,72.0
E3J2BC0941,2024/3/18 11:03,141.42,8661.599999999999,29.99,60.18,482.0,489.69,13.79141,11.63333,142.27953958429785,72.0
E3J2BC0941,2024/3/18 11:03,140.57,15665.630000000005,30.01,67.31,478.37,481.69,13.39523,11.71729,146.46866962036842,72.0
E3J2BC0941,2024/3/18 11:03,139.26,17879.03,24.63,69.65,478.37,481.69,14.24245,13.10499,145.46322029151395,72.0
E3J2BC0941,2024/3/18 11:03,139.82,17890.339999999997,0.0,70.05,481.83,482.64,14.37107,13.00719,145.4614299282783,72.0
E3J2BC0941,2024/3/18 11:19,141.68,18610.199999999997,6.65,70.74,480.13,482.17,13.68597,12.03405,145.38312193169375,72.0
E3J2BC0941,2024/3/18 11:19,141.03,19375.61,5.02,71.45,478.07,481.61,13.84177,12.29137,146.97357724773667,72.0
E3J2BC0941,2024/3/18 11:19,142.23,21489.630000000005,29.99,72.83,474.04,473.61,14.18959,12.52239,148.73439651815556,72.0
E3J2BC0941,2024/3/18 11:19,141.71,23655.399999999994,24.42,75.48,473.0,473.33,14.16715,12.857,148.31157399656254,72.0
E3J2BC0941,2024/3/18 11:19,138.0,23673.660000000003,0.0,75.88,477.47,474.55,14.67762,13.95451,148.30610947325852,72.0
E3J2BC0941,2024/3/18 11:19,137.98,23841.979999999996,4.99,75.88,477.47,474.55,3.314915,0.8480492,148.25573770094024,72.0
E3J2BC0941,2024/3/18 11:19,137.74,24242.600000000006,4.97,75.88,477.47,474.55,3.269733,0.4786377,148.1358473764028,72.0
E3J2BC0941,2024/3/18 11:19,138.42,24495.339999999997,0.0,75.88,477.47,474.55,3.269733,0.4786377,148.060211909817,72.0
E3J2BC0941,2024/3/18 11:20,139.72,24498.479999999996,0.0,75.88,477.47,474.55,14.17977,13.36527,148.05927222727732,72.0
E3J2BC0941,2024/3/18 11:20,139.82,24498.479999999996,0.0,75.88,477.47,474.55,14.07645,13.85706,148.05927222727732,72.0
E3J2BC0941,2024/3/18 11:20,139.94,24498.520000000004,0.0,75.88,477.47,474.55,14.07645,13.85706,148.05926025679912,72.0
E3J2BC0941,2024/3/18 11:20,139.86,24498.649999999994,0.0,75.88,477.47,474.55,14.7616,14.76843,148.0592213527449,72.0
E3J2BC0941,2024/3/18 11:20,140.04,24498.690000000002,0.0,75.88,477.47,474.55,14.7616,14.76843,148.05920938226672,72.0
E3J2BC0941,2024/3/18 11:20,139.94,24498.690000000002,0.0,75.88,477.47,474.55,15.09809,14.65772,148.05920938226672,72.0
E3J2BC0941,2024/3/18 11:20,140.12,24498.690000000002,0.0,75.88,477.47,474.55,15.09809,14.65772,148.05920938226672,72.0
E3J2BC0941,2024/3/18 11:20,140.07,24697.940000000002,4.99,75.98,476.85,474.38,15.3803,15.00573,147.99958143767063,72.0
E3J2BC0941,2024/3/18 11:20,139.19,29527.160000000003,29.99,80.19,472.85,473.29,15.3803,15.00573,148.10437043613544,72.0
E3J2BC0941,2024/3/18 11:21,137.63,36265.56,25.91,87.31,472.85,473.29,14.88526,14.66396,148.62270051300962,72.0
E3J2BC0941,2024/3/18 11:21,137.08,36662.3,4.97,87.93,475.98,475.01,14.99706,14.84989,148.4282053556903,72.0
E3J2BC0941,2024/3/18 11:21,136.73,37073.14,4.97,88.37,475.98,475.01,14.92067,14.741,148.22679790891638,72.0
E3J2BC0941,2024/3/18 11:21,137.56,37488.229999999996,4.99,88.76,475.98,475.01,15.08251,14.98653,148.02330697064025,72.0
E3J2BC0941,2024/3/18 11:21,138.13,37901.11,4.95,89.2,475.98,475.01,15.51925,15.27474,147.82089944794527,72.0
E3J2BC0941,2024/3/18 11:21,137.42,38289.57000000001,4.99,89.59,475.98,475.01,15.51925,15.27474,147.6304634223056,72.0
E3J2BC0941,2024/3/18 11:21,136.84,38694.009999999995,4.94,89.97,475.98,475.01,15.43176,15.19931,147.43219346861747,72.0
E3J2BC0941,2024/3/18 11:21,137.56,39096.369999999995,4.99,90.41,475.98,475.01,15.7201,15.5948,147.23494320018222,72.0
E3J2BC0941,2024/3/18 11:21,137.36,41082.28999999999,29.98,91.79,472.9,483.01,14.93753,13.07077,146.26137909567143,72.0
E3J2BC0941,2024/3/18 11:21,134.42,44108.82000000001,40.0,94.43,485.24,482.53,14.20182,12.70159,144.77767332241515,72.0
E3J2BC0941,2024/3/18 11:21,136.1,47368.89,39.98,97.96,484.9,488.43,13.55192,12.30503,146.11263460212447,72.0
E3J2BC0941,2024/3/18 11:21,137.32,51624.3,60.03,101.55,490.84,495.18,13.55192,12.30503,146.23636694154632,72.0
E3J2BC0941,2024/3/18 11:22,138.36,56521.09,60.0,106.96,496.65,495.13,14.30759,13.68452,146.25916410938405,72.0
E3J2BC0941,2024/3/18 11:22,140.86,61415.380000000005,59.98,111.26,488.65,487.14,14.39972,14.07932,147.00220661988973,72.0
E3J2BC0941,2024/3/18 11:22,140.56,66307.08,60.0,116.81,488.65,487.14,14.31692,13.8792,145.74839267521176,72.0
E3J2BC0941,2024/3/18 11:22,138.57,80883.88,59.98,130.66,488.65,487.14,14.81235,14.23424,142.18322868443116,72.0
E3J2BC0941,2024/3/18 11:22,138.57,94906.25,60.0,145.02,493.06,487.78,14.33789,14.00409,142.37811414279594,72.0
E3J2BC0941,2024/3/18 11:22,139.03,99869.34,60.0,150.54,493.06,487.78,14.25622,14.08339,143.25745648877609,72.0
E3J2BC0941,2024/3/18 11:22,138.81,104564.76999999999,60.0,154.78,503.08,501.32,13.61755,12.41349,144.1129562300087,72.0
E3J2BC0941,2024/3/18 11:22,139.37,109470.28,60.0,159.48,503.08,501.32,13.01358,11.44588,145.01809179900124,72.0
E3J2BC0941,2024/3/18 11:23,140.07,114375.69,60.0,164.15,503.08,501.32,13.37755,11.73494,145.2894023094241,72.0
E3J2BC0941,2024/3/18 11:23,140.61,119287.48000000001,60.0,169.48,500.44,496.75,13.58583,12.46918,143.07367081102282,72.0
E3J2BC0941,2024/3/18 11:23,140.77,124180.28,60.0,174.19,500.44,496.75,13.62952,12.57303,143.12906170164993,72.0
E3J2BC0941,2024/3/18 11:23,140.8,129060.35999999999,60.0,179.48,500.44,496.75,14.04673,13.06437,142.6498115379126,72.0
E3J2BC0941,2024/3/18 11:23,140.73,133946.75,59.98,184.14,496.05,495.06,13.70732,12.97367,143.54750192825085,72.0
E3J2BC0941,2024/3/18 11:23,140.02,138839.94,60.0,189.46,496.05,495.06,13.9781,13.20358,143.07215239230737,72.0
E3J2BC0941,2024/3/18 11:23,139.96,143739.28,60.0,193.69,496.05,495.06,13.71823,12.30502,142.83076412272845,72.0
E3J2BC0941,2024/3/18 11:23,139.79,148645.13,59.98,199.01,499.73,498.2,13.71454,12.38455,142.62269781516676,72.0
E3J2BC0941,2024/3/18 11:23,139.92,153537.67,59.98,203.64,499.73,498.2,13.8746,12.87532,143.01183318320915,72.0
E3J2BC0941,2024/3/18 11:23,140.23,158437.03,60.0,208.33,499.73,498.2,13.58178,12.66933,143.88917940943367,72.0
E3J2BC0941,2024/3/18 11:23,140.81,163323.39,59.98,213.63,498.52,496.72,13.58178,12.66933,145.70716967831234,72.0
E3J2BC0941,2024/3/18 11:24,140.44,177964.08,59.98,227.97,498.52,496.72,13.91735,12.75545,145.2147250570242,72.0
E3J2BC0941,2024/3/18 11:24,140.22,191851.75,59.98,241.89,498.52,496.72,13.81585,12.58097,143.96798188382652,72.0
E3J2BC0941,2024/3/18 11:24,140.18,196744.91,60.0,247.18,497.79,496.28,13.96475,12.76426,144.12361601813006,72.0
E3J2BC0941,2024/3/18 11:24,140.24,201631.38,60.0,251.88,497.79,496.28,13.80546,12.66281,144.81296925470642,72.0
E3J2BC0941,2024/3/18 11:24,140.28,206524.22,59.98,256.57,497.79,496.28,13.58665,12.7953,144.6672756431674,72.0
E3J2BC0941,2024/3/18 11:24,140.33,211423.65999999997,59.98,261.87,497.96,496.24,13.80207,12.72749,144.94683029508477,72.0
E3J2BC0941,2024/3/18 11:24,140.14,216323.03000000003,59.98,266.57,497.96,496.24,13.73025,12.68286,144.16029501436356,72.0
E3J2BC0941,2024/3/18 11:24,140.49,221235.28000000003,59.98,271.19,497.96,496.24,13.79461,12.94342,144.38186997408727,72.0
E3J2BC0941,2024/3/18 11:24,140.26,226134.44,59.98,276.48,497.43,495.5,13.9809,12.5996,144.65646797106217,72.0
E3J2BC0941,2024/3/18 11:24,140.41,231040.09000000003,60.0,281.15,497.43,495.5,13.8491,12.92712,144.94998037939362,72.0
E3J2BC0941,2024/3/18 11:25,140.19,235939.63,60.0,286.45,497.43,495.5,13.76566,12.5298,144.63835140216912,72.0
E3J2BC0941,2024/3/18 11:25,140.17,240832.65999999997,60.0,291.09,497.06,496.31,14.00801,12.67752,144.35386214142153,72.0
E3J2BC0941,2024/3/18 11:25,140.18,245725.40999999997,60.0,295.73,497.06,496.31,13.74923,12.17378,145.11162020181163,72.0
E3J2BC0941,2024/3/18 11:25,139.75,250611.94,60.0,301.14,497.06,496.31,13.49995,12.32248,144.63210630980726,72.0
E3J2BC0941,2024/3/18 11:25,140.29,255517.81,59.98,305.43,498.29,497.3,13.5214,12.65255,144.5605989322352,72.0
E3J2BC0941,2024/3/18 11:25,139.96,260417.13,60.0,310.71,498.29,497.3,13.76765,12.87462,143.9672325876692,72.0
E3J2BC0941,2024/3/18 11:25,140.49,274987.44,59.98,325.0,498.07,495.32,13.7463,12.74916,144.13492024584434,72.0
E3J2BC0941,2024/3/18 11:25,140.73,288881.47,60.0,338.87,498.07,495.32,13.55498,12.70485,144.01208376255738,72.0
E3J2BC0941,2024/3/18 11:26,140.51,293780.69,60.0,344.16,494.62,493.48,14.19487,13.25548,144.23919296951618,72.0
E3J2BC0941,2024/3/18 11:26,140.11,298686.72,59.98,349.49,494.62,493.48,13.95877,13.01783,144.2826442031761,72.0
E3J2BC0941,2024/3/18 11:26,139.76,303573.28,60.0,354.15,494.62,493.48,13.74793,12.41794,144.1182926061866,72.0
E3J2BC0941,2024/3/18 11:26,139.56,308466.09,60.0,358.8,497.87,496.18,13.61205,12.19845,144.8594177369919,72.0
E3J2BC0941,2024/3/18 11:26,139.87,313359.13,59.98,363.49,497.87,496.18,13.61205,12.19845,145.24537449429602,72.0
E3J2BC0941,2024/3/18 11:26,140.1,318252.09,59.98,368.82,497.87,496.18,13.63215,12.1699,144.44928159425444,72.0
E3J2BC0941,2024/3/18 11:26,140.57,323151.16,59.98,373.49,496.71,494.87,13.80989,12.76583,144.7056286743271,72.0
E3J2BC0941,2024/3/18 11:26,140.08,328057.0,60.0,378.18,496.71,494.87,13.44389,12.96759,144.35767168491483,72.0
E3J2BC0941,2024/3/18 11:26,140.3,332943.41,59.98,383.5,496.9,493.67,13.44389,12.96759,144.20913364307188,72.0
E3J2BC0941,2024/3/18 11:26,139.84,337842.88,59.98,388.19,496.9,493.67,13.72787,13.07555,143.80666124075267,72.0
E3J2BC0941,2024/3/18 11:26,140.19,342754.88,60.0,393.52,496.62,495.71,13.73369,12.21998,144.5880361444321,72.0
E3J2BC0941,2024/3/18 11:26,139.93,347641.34,59.98,397.82,496.62,495.71,13.71302,12.35332,143.45808487502924,72.0
E3J2BC0941,2024/3/18 11:26,140.26,352540.66,60.0,403.14,496.62,495.71,13.71302,12.35332,143.27967449296415,72.0
E3J2BC0941,2024/3/18 11:27,140.11,357439.75,60.0,407.45,495.67,494.89,13.59874,12.26271,143.5669603054252,72.0
E3J2BC0941,2024/3/18 11:27,140.2,372029.56,59.98,422.31,495.67,494.89,13.83293,12.39727,144.46262317455987,72.0
E3J2BC0941,2024/3/18 11:27,139.91,385917.13,60.0,436.15,495.67,494.89,13.65688,12.30212,144.45729575029077,72.0
E3J2BC0941,2024/3/18 11:27,140.43,390816.53,59.98,441.5,496.3,495.09,13.76356,12.28437,143.96550596488663,72.0
E3J2BC0941,2024/3/18 11:27,140.07,395715.63,59.98,446.14,496.3,495.09,13.58101,12.076,143.74219377586073,72.0
E3J2BC0941,2024/3/18 11:27,140.51,400608.47,59.98,451.45,496.72,493.78,13.59325,12.24142,143.6548407802195,72.0
E3J2BC0941,2024/3/18 11:27,140.02,405520.53,59.98,456.09,496.72,493.78,13.35215,12.49239,144.28859271949906,72.0
E3J2BC0941,2024/3/18 11:27,140.46,410419.66,60.0,460.79,496.72,493.78,13.79727,12.45557,144.3883568005158,72.0
E3J2BC0941,2024/3/18 11:28,139.97,415306.09,59.98,466.08,494.68,494.46,13.93066,12.31234,143.69567399072454,72.0
E3J2BC0941,2024/3/18 11:28,140.23,420205.5,59.98,470.74,494.68,494.46,13.75361,12.29595,143.69474397540714,72.0
E3J2BC0941,2024/3/18 11:28,140.02,425104.84,59.98,475.41,494.68,494.46,13.57911,12.05329,143.96729742203468,72.0
E3J2BC0941,2024/3/18 11:28,139.96,429997.59,59.98,480.76,495.66,495.05,13.4674,11.87017,144.05165512451867,72.0
E3J2BC0941,2024/3/18 11:28,140.13,434896.63,59.98,485.45,495.66,495.05,13.8099,12.05893,144.06757843496274,72.0
E3J2BC0941,2024/3/18 11:28,140.37,439789.59,60.0,490.15,495.66,495.05,13.73393,12.57781,144.38329292407695,72.0
E3J2BC0941,2024/3/18 11:28,140.56,444676.03,60.0,495.43,494.99,493.37,13.64525,12.34573,144.00380177213728,72.0
E3J2BC0941,2024/3/18 11:28,140.37,449581.69,59.98,500.11,494.99,493.37,13.89039,12.46808,144.35941688754258,72.0
E3J2BC0941,2024/3/18 11:28,140.49,454468.09,60.0,505.41,494.99,493.37,13.60244,12.28854,144.67992282054712,72.0
E3J2BC0941,2024/3/18 11:28,140.27,469223.28,60.0,519.66,493.66,493.41,13.75808,12.57999,143.78918575435583,72.0
E3J2BC0941,2024/3/18 11:29,140.03,482938.88,59.98,533.53,493.66,493.41,13.81881,12.36497,143.75438436904702,72.0
E3J2BC0941,2024/3/18 11:29,139.97,487831.56000000006,59.98,538.23,495.15,494.09,13.8965,12.43777,144.01636177727437,72.0
E3J2BC0941,2024/3/18 11:29,140.31,492730.93999999994,60.0,543.62,495.15,494.09,13.68934,12.17399,144.20860938744764,72.0
E3J2BC0941,2024/3/18 11:29,140.35,497629.88,59.98,547.93,495.15,494.09,13.34064,11.90163,144.20329954531414,72.0
E3J2BC0941,2024/3/18 11:29,140.48,502510.06000000006,60.0,553.21,493.6,493.06,13.98076,12.65812,144.09963202667777,72.0
E3J2BC0941,2024/3/18 11:29,140.29,507409.5,60.0,558.56,493.6,493.06,13.7266,12.31775,144.1189237535854,72.0
E3J2BC0941,2024/3/18 11:29,140.17,512302.25,60.0,562.85,493.6,493.06,13.64939,12.40949,143.70318511390525,72.0
